Repository: CustomPacksFPV/battery-test-viewer

File: data/1300 LiPo 50A to 60deg_temp_corrected_60C.csv
----------------(炬为负载测试仪)ATORCH LOAD_Tester Software----------------
------------------CL24/BW150/BW600/DL150-------------------
----------------(炬为负载测试仪)ATORCH LOAD_Tester Software----------------
(时间)DATE,(电压)VOLTAGE(V),(电流)CURRENT(A),(功率)POWER(W),(电阻)RESISTANCE(Ω),(电量)E_QUANTITY(Wh),(容量)E_CAPACITY(mAh),(探头温度)NTC_TEMP(℃),(CPU温度)CPU_TEMP(℃),(MOS管子温度)MOS_TEMP(℃),(风扇转速)FAN_SPEED(RPM),(探头温度)NTC_TEMP(℃)_CORRECTED
2026-06-09_23:17:43,25.188,0.0,0.0,9999.991,0.0,0.5,18.907,32.0,18.801,30,18.907
2026-06-09_23:17:44,25.188,0.0,0.0,9999.991,0.0,0.5,18.907,32.0,18.801,30,18.907
2026-06-09_23:17:45,23.472,-26.469,626.859009,1.431,0.151,6.887,18.908,31.0,18.801,100,18.908
2026-06-09_23:17:46,22.363001,-40.43,912.61499,0.581,0.395,17.67,18.923,31.0,18.801,100,18.923
2026-06-09_23:17:47,21.724001,-45.782001,999.690979,0.508,0.67,30.27,18.972,31.0,18.897,100,18.972
2026-06-09_23:17:48,21.322001,-47.341999,1012.955017,0.458,0.95,43.383,19.084,31.0,18.961,100,19.084
2026-06-09_23:17:49,21.049999,-48.339001,1019.867004,0.438,1.233,56.775,19.241,31.0,19.345,100,19.241
2026-06-09_23:17:50,20.909,-48.925999,1024.01001,0.432,1.518,70.345,19.531,30.0,20.07,100,19.531
2026-06-09_23:17:51,20.877001,-49.243999,1028.034058,0.425,1.803,84.01,19.913,30.0,21.301,100,19.913
2026-06-09_23:17:52,20.907,-49.437,1033.171997,0.423,2.09,97.735,20.39,30.0,22.331,100,20.39
2026-06-09_23:17:53,20.954,-49.568001,1038.686035,0.423,2.378,111.494,20.937,30.0,23.524,100,20.937
2026-06-09_23:17:54,21.024,-49.651001,1043.901001,0.423,2.668,125.277,21.551,30.0,24.664,100,21.551
2026-06-09_23:17:55,21.091,-49.713001,1048.517944,0.424,2.959,139.083,22.226,30.0,25.776,100,22.226
2026-06-09_23:17:56,21.153,-49.765999,1052.734985,0.425,3.251,152.902,22.97,30.0,27.013,100,22.97
2026-06-09_23:17:57,21.205999,-49.800999,1056.089966,0.426,3.544,166.733,23.743,30.0,28.39,100,23.743
2026-06-09_23:17:58,21.252001,-49.827999,1058.400024,0.426,3.838,180.573,24.533,30.0,29.069,100,24.533
2026-06-09_23:17:59,21.284,-49.848999,1060.733032,0.427,4.132,194.421,25.352,30.0,31.042,100,25.352
2026-06-09_23:18:00,21.309999,-49.875,1062.75,0.427,4.427,208.274,25.99,31.0,32.306,100,25.99
2026-06-09_23:18:01,21.332001,-49.894001,1064.348022,0.428,4.723,222.132,26.794,31.0,33.417,100,26.794
2026-06-09_23:18:02,21.347,-49.896999,1065.192993,0.428,5.019,235.99,27.628,31.0,34.779,100,27.628
2026-06-09_23:18:03,21.358,-49.912998,1066.055054,0.428,5.315,249.856,28.444,31.0,35.972,100,28.444
2026-06-09_23:18:04,21.364,-49.924,1066.569946,0.428,5.611,263.723,29.24,31.0,37.269,100,29.24
2026-06-09_23:18:05,21.368,-49.925999,1066.819946,0.428,5.907,277.594,30.017,31.0,38.46,100,30.017
2026-06-09_23:18:06,21.368999,-49.929001,1066.963989,0.428,6.204,291.463,30.801,31.0,39.751,100,30.801
2026-06-09_23:18:07,21.370001,-49.936001,1067.176025,0.428,6.5,305.335,31.56,31.0,40.331,100,31.56
2026-06-09_23:18:08,21.364,-49.941002,1067.110962,0.428,6.797,319.209,32.324,31.0,41.996,100,32.324
2026-06-09_23:18:09,21.360001,-49.942001,1066.737061,0.428,7.093,333.082,32.9,31.0,43.166,100,32.9
2026-06-09_23:18:10,21.353001,-49.938,1066.390991,0.428,7.389,346.956,33.619,32.0,44.198,100,33.619
2026-06-09_23:18:11,21.344999,-49.952,1066.370972,0.427,7.686,360.831,34.305,32.0,45.27,100,34.305
2026-06-09_23:18:12,21.337999,-49.955002,1066.020996,0.427,7.982,374.707,34.977,32.0,46.39,100,34.977
2026-06-09_23:18:13,21.326,-49.958,1065.56897,0.427,8.278,388.584,35.668,32.0,47.531,100,35.668
2026-06-09_23:18:14,21.316,-49.959999,1064.978027,0.427,8.573,402.461,36.253,32.0,48.519,100,36.253
2026-06-09_23:18:15,21.306,-49.959,1064.438965,0.427,8.869,416.338,36.842,32.0,49.521,100,36.842
2026-06-09_23:18:16,21.296,-49.958,1063.932007,0.426,9.165,430.217,37.489,32.0,50.625,100,37.489
2026-06-09_23:18:17,21.285,-49.967999,1063.583984,0.426,9.46,444.096,38.075,32.0,51.696,100,38.075
2026-06-09_23:18:18,21.274,-49.973,1063.139038,0.426,9.756,457.976,38.692,32.0,52.662,100,38.692
2026-06-09_23:18:19,21.261999,-49.970001,1062.46106,0.426,10.051,471.858,39.291,32.0,53.636,100,39.291
2026-06-09_23:18:20,21.25,-49.959999,1061.66394,0.425,10.346,485.735,39.851,32.0,54.498,100,39.851
2026-06-09_23:18:21,21.239,-49.960999,1061.282959,0.425,10.641,499.614,40.463,32.0,55.328,100,40.463
2026-06-09_23:18:22,21.223,-49.969002,1060.672974,0.425,10.935,513.495,41.076,32.0,56.377,100,41.076
2026-06-09_23:18:23,21.214001,-49.963001,1060.045044,0.425,11.23,527.374,41.761,32.0,57.183,100,41.761
2026-06-09_23:18:24,21.202999,-49.971001,1059.618042,0.424,11.524,541.256,42.349,32.0,58.024,100,42.349
2026-06-09_23:18:25,21.191,-49.965,1058.942017,0.424,11.818,555.137,42.955,32.0,58.934,100,42.955
2026-06-09_23:18:26,21.181999,-49.971001,1058.493042,0.424,12.113,569.019,43.535,32.0,59.632,100,43.535
2026-06-09_23:18:27,21.167,-49.962002,1057.578003,0.424,12.407,582.899,44.195,32.0,60.62,100,44.195
2026-06-09_23:18:28,21.158001,-49.970001,1057.27002,0.423,12.7,596.779,44.842,32.0,61.48,100,44.842
2026-06-09_23:18:29,21.143999,-49.974998,1056.666016,0.423,12.994,610.661,45.442,32.0,62.104,100,45.442
2026-06-09_23:18:30,21.135,-49.977001,1056.27002,0.423,13.287,624.543,45.975,32.0,62.947,100,45.975
2026-06-09_23:18:31,21.122,-49.979,1055.657959,0.423,13.581,638.425,46.538,32.0,63.628,100,46.538
2026-06-09_23:18:32,21.107,-49.98,1054.989014,0.422,13.874,652.31,47.132,32.0,64.68,100,47.132
2026-06-09_23:18:33,21.094,-49.976002,1054.286011,0.422,14.167,666.193,47.681,32.0,65.231,100,47.681
2026-06-09_23:18:34,21.08,-49.974998,1053.604004,0.422,14.459,680.077,48.242,32.0,65.899,100,48.242
2026-06-09_23:18:35,21.063999,-49.981998,1052.969971,0.422,14.752,693.959,48.767,31.0,66.711,100,48.767
2026-06-09_23:18:36,21.049999,-49.978001,1052.156006,0.421,15.044,707.84,49.265,31.0,67.461,100,49.265
2026-06-09_23:18:37,21.032,-49.984001,1051.406006,0.421,15.336,721.722,49.926,31.0,68.071,100,49.926
2026-06-09_23:18:38,21.011999,-49.981998,1050.38501,0.421,15.628,735.605,50.512,31.0,68.676,100,50.512
2026-06-09_23:18:39,20.995001,-49.972,1049.285034,0.42,15.92,749.488,51.126,31.0,69.277,100,51.126
2026-06-09_23:18:40,20.975,-49.981998,1048.626953,0.42,16.211,763.37,51.729,30.0,69.873,100,51.729
2026-06-09_23:18:41,20.950001,-49.977001,1047.337036,0.419,16.502,777.252,52.153,30.0,70.467,100,52.153
2026-06-09_23:18:42,20.933001,-49.974998,1046.157959,0.419,16.793,791.136,52.574,30.0,71.155,100,52.574
2026-06-09_23:18:43,20.902,-49.983002,1044.767944,0.418,17.083,805.022,53.007,30.0,71.838,100,53.007
2026-06-09_23:18:44,20.874001,-49.985001,1043.400024,0.418,17.373,818.907,53.55,30.0,72.441,100,53.55
2026-06-09_23:18:45,20.84,-49.980999,1041.619995,0.417,17.663,832.791,54.055,30.0,73.115,100,54.055
2026-06-09_23:18:46,20.804001,-49.969002,1039.56604,0.417,17.952,846.674,54.755,30.0,73.562,100,54.755
2026-06-09_23:18:47,20.764999,-49.965,1037.532959,0.416,18.241,860.556,55.4,30.0,74.155,100,55.4
2026-06-09_23:18:48,20.716999,-49.974998,1035.787964,0.415,18.529,874.437,56.021,30.0,74.597,100,56.021
2026-06-09_23:18:49,20.665001,-49.972,1033.317017,0.414,18.816,888.32,56.727,30.0,75.045,100,56.727
2026-06-09_23:18:50,20.606001,-49.967999,1030.269043,0.413,19.103,902.2,57.336,31.0,75.833,100,57.336
2026-06-09_23:18:51,20.537001,-49.979,1027.253052,0.411,19.389,916.082,57.919,31.0,76.224,100,57.919
2026-06-09_23:18:52,20.472,-49.988998,1023.406982,0.41,19.673,929.966,58.654,31.0,76.658,100,58.654
2026-06-09_23:18:53,20.377001,-49.978001,1018.435974,0.408,19.957,943.85,59.359,31.0,77.108,100,59.359
2026-06-09_23:18:54,20.264,-49.976002,1012.742004,0.406,20.239,957.735,60.0,27.0,77.624,100,60.0

File: data/50XG 6S1P 40A_temp_corrected_80C.csv
----------------(炬为负载测试仪)ATORCH LOAD_Tester Software----------------
------------------CL24/BW150/BW600/DL150-------------------
----------------(炬为负载测试仪)ATORCH LOAD_Tester Software----------------
(时间)DATE,(电压)VOLTAGE(V),(电流)CURRENT(A),(功率)POWER(W),(电阻)RESISTANCE(Ω),(电量)E_QUANTITY(Wh),(容量)E_CAPACITY(mAh),(探头温度)NTC_TEMP(℃),(CPU温度)CPU_TEMP(℃),(MOS管子温度)MOS_TEMP(℃),(风扇转速)FAN_SPEED(RPM),(探头温度)NTC_TEMP(℃)_CORRECTED
2026-06-09_23:28:17,25.118,-0.543,13.659,46.191,0.0,0.5,17.87,31.0,27.013,30,17.87
2026-06-09_23:28:18,23.722,-27.875,661.276001,1.167,0.158,7.071,17.87,31.0,27.013,100,17.87
2026-06-09_23:28:19,23.129,-34.956001,808.505981,0.7,0.372,16.273,17.87,31.0,26.916,100,17.87
2026-06-09_23:28:20,22.855,-36.632999,838.468994,0.624,0.603,26.344,17.882,31.0,27.013,100,17.882
2026-06-09_23:28:21,22.663,-37.765999,856.786987,0.607,0.84,36.803,17.918,31.0,27.215,100,17.918
2026-06-09_23:28:22,22.524,-38.610001,870.330994,0.586,1.082,47.498,17.964,31.0,27.516,100,17.964
2026-06-09_23:28:23,22.416,-39.075001,876.494995,0.574,1.325,58.324,18.035,31.0,28.08,100,18.035
2026-06-09_23:28:24,22.337999,-39.311001,878.513,0.571,1.569,69.231,18.117,31.0,28.764,100,18.117
2026-06-09_23:28:25,22.284,-39.494999,880.125977,0.565,1.813,80.19,18.213,31.0,29.752,100,18.213
2026-06-09_23:28:26,22.237,-39.601002,880.632019,0.562,2.057,91.181,18.321,31.0,30.637,100,18.321
2026-06-09_23:28:27,22.195,-39.674,880.59198,0.56,2.302,102.197,18.448,30.0,31.523,100,18.448
2026-06-09_23:28:28,22.162001,-39.735001,880.640991,0.558,2.547,113.229,18.579,30.0,32.512,100,18.579
2026-06-09_23:28:29,22.136,-39.784,880.794006,0.556,2.791,124.277,18.73,30.0,33.524,100,18.73
2026-06-09_23:28:30,22.108999,-39.826,880.666016,0.556,3.036,135.339,18.864,30.0,34.456,100,18.864
2026-06-09_23:28:31,22.089001,-39.849998,880.460999,0.554,3.28,146.407,19.031,30.0,35.486,100,19.031
2026-06-09_23:28:32,22.073,-39.869999,880.117981,0.554,3.525,157.482,19.226,31.0,36.416,100,19.226
2026-06-09_23:28:33,22.062,-39.893002,880.205994,0.553,3.77,168.562,19.378,31.0,37.383,100,19.378
2026-06-09_23:28:34,22.054001,-39.905998,880.112976,0.553,4.014,179.647,19.563,31.0,38.35,100,19.563
2026-06-09_23:28:35,22.041,-39.921001,879.934021,0.552,4.258,190.735,19.753,31.0,39.321,100,19.753
2026-06-09_23:28:36,22.035999,-39.922001,879.757996,0.552,4.503,201.825,19.945,31.0,40.331,100,19.945
2026-06-09_23:28:37,22.031,-39.921001,879.528992,0.552,4.747,212.915,20.142,32.0,41.214,100,20.142
2026-06-09_23:28:38,22.027,-39.938,879.731995,0.552,4.992,224.008,20.342,32.0,42.119,100,20.342
2026-06-09_23:28:39,22.025999,-39.943001,879.677002,0.551,5.236,235.104,20.532,32.0,43.046,100,20.532
2026-06-09_23:28:40,22.023001,-39.945999,879.770996,0.551,5.48,246.202,20.739,32.0,43.758,100,20.739
2026-06-09_23:28:41,22.018999,-39.945999,879.609985,0.551,5.725,257.298,20.916,32.0,44.689,100,20.916
2026-06-09_23:28:42,22.018999,-39.945999,879.544006,0.551,5.969,268.398,21.126,32.0,45.525,100,21.126
2026-06-09_23:28:43,22.017,-39.955002,879.700989,0.551,6.213,279.496,21.336,32.0,46.39,100,21.336
2026-06-09_23:28:44,22.016001,-39.957001,879.723022,0.551,6.458,290.595,21.541,32.0,47.183,100,21.541
2026-06-09_23:28:45,22.014999,-39.960999,879.768005,0.551,6.702,301.696,21.751,32.0,48.049,100,21.751
2026-06-09_23:28:46,22.02,-39.964001,880.007019,0.551,6.947,312.797,21.951,32.0,48.773,100,21.951
2026-06-09_23:28:47,22.021,-39.964001,880.078979,0.551,7.191,323.899,22.156,32.0,49.521,100,22.156
2026-06-09_23:28:48,22.017,-39.959999,879.85498,0.551,7.435,334.998,22.364,32.0,50.484,100,22.364
2026-06-09_23:28:49,22.018999,-39.959999,879.960022,0.551,7.68,346.1,22.559,32.0,51.187,100,22.559
2026-06-09_23:28:50,22.018999,-39.972,880.158997,0.551,7.924,357.204,22.769,32.0,51.972,100,22.769
2026-06-09_23:28:51,22.018999,-39.965,880.004028,0.551,8.169,368.308,22.975,32.0,52.662,100,22.975
2026-06-09_23:28:52,22.021,-39.967999,880.143005,0.551,8.413,379.412,23.143,32.0,53.394,100,23.143
2026-06-09_23:28:53,22.023001,-39.973,880.35498,0.551,8.658,390.515,23.317,32.0,54.068,100,23.317
2026-06-09_23:28:54,22.024,-39.977001,880.466003,0.551,8.902,401.62,23.474,32.0,54.641,100,23.474
2026-06-09_23:28:55,22.025,-39.972,880.377991,0.551,9.147,412.725,23.651,32.0,55.328,100,23.651
2026-06-09_23:28:56,22.023001,-39.976002,880.409973,0.551,9.392,423.829,23.846,32.0,55.787,100,23.846
2026-06-09_23:28:57,22.025,-39.979,880.580994,0.551,9.636,434.935,24.051,32.0,56.543,100,24.051
2026-06-09_23:28:58,22.021999,-39.980999,880.499023,0.551,9.881,446.041,24.257,32.0,57.034,100,24.257
2026-06-09_23:28:59,22.025999,-39.979,880.596008,0.551,10.125,457.145,24.463,32.0,57.727,100,24.463
2026-06-09_23:29:00,22.021999,-39.976002,880.393982,0.551,10.37,468.25,24.668,32.0,58.186,100,24.668
2026-06-09_23:29:01,22.025,-39.976002,880.432007,0.551,10.615,479.356,24.851,32.0,58.774,100,24.851
2026-06-09_23:29:02,22.021999,-39.978001,880.432983,0.551,10.859,490.462,25.037,32.0,59.456,100,25.037
2026-06-09_23:29:03,22.024,-39.973,880.369019,0.551,11.104,501.566,25.238,32.0,59.982,100,25.238
2026-06-09_23:29:04,22.023001,-39.970001,880.286987,0.551,11.348,512.671,25.452,32.0,60.446,100,25.452
2026-06-09_23:29:05,22.023001,-39.976002,880.432983,0.551,11.593,523.774,25.671,32.0,61.137,100,25.671
2026-06-09_23:29:06,22.023001,-39.978001,880.445984,0.551,11.837,534.877,25.896,32.0,61.651,100,25.896
2026-06-09_23:29:07,22.021,-39.983002,880.505005,0.551,12.082,545.982,26.099,32.0,62.104,100,26.099
2026-06-09_23:29:08,22.018999,-39.980999,880.392029,0.551,12.326,557.088,26.302,32.0,62.611,100,26.302
2026-06-09_23:29:09,22.018,-39.981998,880.348999,0.551,12.571,568.195,26.509,32.0,63.128,100,26.509
2026-06-09_23:29:10,22.014999,-39.990002,880.502991,0.55,12.816,579.305,26.719,32.0,63.628,100,26.719
2026-06-09_23:29:11,22.014,-39.981998,880.164001,0.551,13.06,590.414,26.897,32.0,64.186,100,26.897
2026-06-09_23:29:12,22.011999,-39.987999,880.247986,0.55,13.305,601.521,27.115,31.0,64.741,100,27.115
2026-06-09_23:29:13,22.014999,-39.987,880.322998,0.551,13.549,612.628,27.313,31.0,65.048,100,27.313
2026-06-09_23:29:14,22.013,-39.986,880.245972,0.551,13.794,623.736,27.508,31.0,65.596,100,27.508
2026-06-09_23:29:15,22.013,-39.990002,880.328979,0.55,14.038,634.846,27.691,31.0,65.96,100,27.691
2026-06-09_23:29:16,22.013,-39.986,880.236023,0.55,14.283,645.955,27.881,31.0,66.368,100,27.881
2026-06-09_23:29:17,22.011,-39.986,880.171997,0.55,14.527,657.063,28.078,31.0,66.916,100,28.078
2026-06-09_23:29:18,22.007999,-39.987,880.072021,0.55,14.772,668.172,28.264,31.0,67.325,100,28.264
2026-06-09_23:29:19,22.004999,-39.987,880.004028,0.55,15.016,679.28,28.457,31.0,67.733,100,28.457
2026-06-09_23:29:20,22.004,-39.990002,879.979004,0.55,15.261,690.388,28.653,31.0,68.273,100,28.653
2026-06-09_23:29:21,22.003,-39.980999,879.677002,0.55,15.505,701.493,28.817,31.0,68.676,100,28.817
2026-06-09_23:29:22,21.996,-39.983002,879.541992,0.55,15.749,712.6,29.006,31.0,68.876,100,29.006
2026-06-09_23:29:23,21.997,-39.987,879.617004,0.55,15.994,723.706,29.182,31.0,69.277,100,29.182
2026-06-09_23:29:24,21.993,-39.978001,879.234009,0.55,16.238,734.812,29.336,31.0,69.675,100,29.336
2026-06-09_23:29:25,21.99,-39.974998,879.088013,0.55,16.482,745.916,29.506,31.0,69.873,100,29.506
2026-06-09_23:29:26,21.987,-39.974998,878.953003,0.55,16.726,757.021,29.671,31.0,70.467,100,29.671
2026-06-09_23:29:27,21.985001,-39.981998,879.017029,0.55,16.97,768.127,29.869,32.0,70.697,100,29.869
2026-06-09_23:29:28,21.981001,-39.979,878.794983,0.55,17.215,779.233,30.056,32.0,71.155,100,30.056
2026-06-09_23:29:29,21.981001,-39.986,878.955017,0.55,17.459,790.339,30.224,32.0,71.383,100,30.224
2026-06-09_23:29:30,21.974001,-39.983002,878.666016,0.55,17.703,801.447,30.396,27.0,71.838,100,30.396
2026-06-09_23:29:31,21.974001,-39.993,878.78302,0.55,17.947,812.553,30.599,27.0,72.215,100,30.599
2026-06-09_23:29:32,21.966,-39.995998,878.588989,0.549,18.191,823.662,30.758,27.0,72.441,100,30.758
2026-06-09_23:29:33,21.962999,-39.990002,878.325012,0.549,18.435,834.773,30.967,27.0,72.891,100,30.967
2026-06-09_23:29:34,21.958,-39.985001,878.008972,0.549,18.679,845.88,31.186,27.0,73.115,100,31.186
2026-06-09_23:29:35,21.955999,-39.983002,877.893005,0.549,18.923,856.987,31.389,27.0,73.488,100,31.389
2026-06-09_23:29:36,21.951,-39.983002,877.68103,0.549,19.167,868.096,31.57,28.0,73.933,100,31.57
2026-06-09_23:29:37,21.947001,-39.978001,877.437988,0.549,19.41,879.202,31.748,28.0,74.081,100,31.748
2026-06-09_23:29:38,21.941999,-39.976002,877.14801,0.549,19.654,890.309,31.924,28.0,74.302,100,31.924
2026-06-09_23:29:39,21.937,-39.976002,876.953003,0.549,19.898,901.416,32.104,28.0,74.744,100,32.104
2026-06-09_23:29:40,21.934,-39.987,877.151001,0.549,20.142,912.523,32.236,28.0,74.964,100,32.236
2026-06-09_23:29:41,21.927999,-39.983002,876.79303,0.548,20.385,923.629,32.391,28.0,75.221,100,32.391
2026-06-09_23:29:42,21.924999,-39.981998,876.611023,0.548,20.629,934.736,32.542,28.0,75.484,100,32.542
2026-06-09_23:29:43,21.92,-39.988998,876.56897,0.548,20.872,945.842,32.678,28.0,75.571,100,32.678
2026-06-09_23:29:44,21.916,-39.983002,876.286987,0.548,21.116,956.949,32.808,28.0,76.297,100,32.808
2026-06-09_23:29:45,21.910999,-39.981998,876.091003,0.548,21.359,968.054,32.94,29.0,76.514,100,32.94
2026-06-09_23:29:46,21.902,-39.980999,875.700012,0.548,21.602,979.162,33.081,29.0,76.73,100,33.081
2026-06-09_23:29:47,21.896,-39.987999,875.598999,0.548,21.845,990.268,33.235,29.0,76.946,100,33.235
2026-06-09_23:29:48,21.893,-39.988998,875.487,0.547,22.089,1001.378,33.415,29.0,77.194,100,33.415
2026-06-09_23:29:49,21.886,-39.985001,875.140015,0.547,22.332,1012.484,33.578,29.0,77.453,100,33.578
2026-06-09_23:29:50,21.882,-39.978001,874.786011,0.547,22.575,1023.592,33.696,29.0,77.624,100,33.696
2026-06-09_23:29:51,21.875999,-39.981998,874.705994,0.547,22.818,1034.697,33.859,30.0,77.882,100,33.859
2026-06-09_23:29:52,21.872,-39.984001,874.609009,0.547,23.061,1045.805,34.041,30.0,77.882,100,34.041
2026-06-09_23:29:53,21.864,-39.986,874.283997,0.547,23.304,1056.912,34.218,30.0,77.882,100,34.218
2026-06-09_23:29:54,21.858,-39.979,873.870972,0.547,23.547,1068.019,34.353,30.0,78.138,100,34.353
2026-06-09_23:29:55,21.849001,-39.977001,873.46698,0.547,23.789,1079.124,34.462,30.0,78.309,100,34.462
2026-06-09_23:29:56,21.841999,-39.979,873.221985,0.546,24.032,1090.227,34.586,31.0,78.565,100,34.586
2026-06-09_23:29:57,21.836,-39.999001,873.440002,0.546,24.274,1101.337,34.715,31.0,78.82,100,34.715
2026-06-09_23:29:58,21.83,-39.997002,873.179016,0.546,24.517,1112.446,34.853,31.0,79.093,100,34.853
2026-06-09_23:29:59,21.826,-39.999001,873.039978,0.546,24.759,1123.555,35.036,31.0,79.093,100,35.036
2026-06-09_23:30:00,21.818001,-39.990002,872.570007,0.546,25.002,1134.666,35.185,31.0,79.411,100,35.185
2026-06-09_23:30:01,21.809999,-39.987999,872.197998,0.545,25.244,1145.774,35.296,31.0,79.728,100,35.296
2026-06-09_23:30:02,21.802999,-39.992001,872.0,0.545,25.486,1156.884,35.432,31.0,80.035,100,35.432
2026-06-09_23:30:03,21.796,-39.994999,871.809021,0.545,25.729,1167.994,35.599,31.0,80.288,100,35.599
2026-06-09_23:30:04,21.790001,-39.977001,871.182983,0.545,25.971,1179.103,35.725,31.0,80.288,100,35.725
2026-06-09_23:30:05,21.785999,-39.984001,871.091003,0.545,26.213,1190.209,35.852,31.0,80.54,100,35.852
2026-06-09_23:30:06,21.774,-39.990002,870.775024,0.545,26.455,1201.318,35.977,31.0,80.623,100,35.977
2026-06-09_23:30:07,21.77,-39.987,870.564026,0.544,26.697,1212.426,36.11,31.0,80.875,100,36.11
2026-06-09_23:30:08,21.761,-39.988998,870.226013,0.544,26.938,1223.533,36.242,31.0,81.157,100,36.242
2026-06-09_23:30:09,21.753,-39.980999,869.729004,0.544,27.18,1234.642,36.357,32.0,80.958,100,36.357
2026-06-09_23:30:10,21.747,-39.988998,869.632996,0.544,27.422,1245.751,36.426,32.0,81.261,100,36.426
2026-06-09_23:30:11,21.736,-39.995998,869.390991,0.544,27.663,1256.862,36.49,32.0,81.573,100,36.49
2026-06-09_23:30:12,21.732,-39.999001,869.27002,0.543,27.905,1267.974,36.58,32.0,82.074,100,36.58
2026-06-09_23:30:13,21.723,-39.991001,868.687988,0.543,28.146,1279.083,36.746,32.0,82.074,100,36.746
2026-06-09_23:30:14,21.711,-39.990002,868.33197,0.543,28.387,1290.193,36.964,32.0,82.074,100,36.964
2026-06-09_23:30:15,21.702,-39.993,868.039001,0.543,28.629,1301.3,37.178,33.0,82.322,100,37.178
2026-06-09_23:30:16,21.695,-39.983002,867.508972,0.543,28.87,1312.409,37.389,33.0,82.322,100,37.389
2026-06-09_23:30:17,21.688,-39.976002,867.20697,0.543,29.111,1323.514,37.551,33.0,82.488,100,37.551
2026-06-09_23:30:18,21.679001,-39.98,866.73999,0.542,29.351,1334.618,37.713,33.0,82.488,100,37.713
2026-06-09_23:30:19,21.67,-39.983002,866.473999,0.542,29.592,1345.725,37.805,33.0,82.653,100,37.805
2026-06-09_23:30:20,21.663,-39.985001,866.20697,0.542,29.833,1356.831,37.869,33.0,82.9,100,37.869
2026-06-09_23:30:21,21.653999,-39.987,865.901001,0.541,30.073,1367.939,37.945,33.0,82.9,100,37.945
2026-06-09_23:30:22,21.646999,-39.985001,865.588989,0.541,30.314,1379.045,38.016,33.0,83.183,100,38.016
2026-06-09_23:30:23,21.636,-39.986,865.343018,0.541,30.554,1390.153,38.118,33.0,83.183,100,38.118
2026-06-09_23:30:24,21.629999,-39.98,864.827026,0.541,30.795,1401.261,38.226,33.0,83.183,100,38.226
2026-06-09_23:30:25,21.621,-39.987,864.572998,0.541,31.035,1412.37,38.39,33.0,83.389,100,38.39
2026-06-09_23:30:26,21.613001,-39.992001,864.346985,0.541,31.275,1423.477,38.522,33.0,83.389,100,38.522
2026-06-09_23:30:27,21.603001,-39.987,863.960022,0.54,31.515,1434.587,38.601,33.0,83.389,100,38.601
2026-06-09_23:30:28,21.597,-39.986,863.593018,0.54,31.755,1445.696,38.71,34.0,83.696,100,38.71
2026-06-09_23:30:29,21.587999,-39.985001,863.208984,0.54,31.995,1456.804,38.885,34.0,83.696,100,38.885
2026-06-09_23:30:30,21.575001,-39.988998,862.768005,0.54,32.235,1467.912,39.039,34.0,84.003,100,39.039
2026-06-09_23:30:31,21.568001,-39.987999,862.481018,0.539,32.474,1479.021,39.19,34.0,84.003,100,39.19
2026-06-09_23:30:32,21.555,-39.993,862.078979,0.539,32.714,1490.129,39.345,34.0,84.003,100,39.345
2026-06-09_23:30:33,21.547001,-39.987999,861.716003,0.539,32.953,1501.237,39.508,34.0,84.308,100,39.508
2026-06-09_23:30:34,21.535,-39.986,861.223999,0.538,33.192,1512.346,39.638,34.0,84.308,100,39.638
2026-06-09_23:30:35,21.525,-39.988998,860.76001,0.538,33.432,1523.455,39.666,34.0,84.308,100,39.666
2026-06-09_23:30:36,21.516001,-39.992001,860.567017,0.538,33.671,1534.564,39.703,34.0,84.614,100,39.703
2026-06-09_23:30:37,21.507999,-39.990002,860.182983,0.538,33.91,1545.675,39.803,34.0,84.614,100,39.803
2026-06-09_23:30:38,21.499001,-39.990002,859.836975,0.538,34.149,1556.784,39.916,35.0,84.614,100,39.916
2026-06-09_23:30:39,21.486,-39.985001,859.122986,0.537,34.388,1567.893,40.033,35.0,84.918,100,40.033
2026-06-09_23:30:40,21.479,-39.992001,859.02002,0.537,34.626,1579.002,40.141,35.0,84.918,100,40.141
2026-06-09_23:30:41,21.469999,-39.993999,858.674988,0.537,34.865,1590.112,40.256,35.0,84.918,100,40.256
2026-06-09_23:30:42,21.459,-39.995998,858.276978,0.537,35.103,1601.221,40.36,35.0,85.222,100,40.36
2026-06-09_23:30:43,21.451,-39.990002,857.846008,0.536,35.342,1612.332,40.454,35.0,85.222,100,40.454
2026-06-09_23:30:44,21.441,-39.987999,857.401978,0.536,35.58,1623.441,40.556,35.0,85.222,100,40.556
2026-06-09_23:30:45,21.433001,-39.993999,857.242004,0.536,35.818,1634.549,40.736,35.0,85.222,100,40.736
2026-06-09_23:30:46,21.423,-39.991001,856.780029,0.536,36.056,1645.659,40.876,35.0,85.526,100,40.876
2026-06-09_23:30:47,21.412001,-39.991001,856.323975,0.535,36.294,1656.766,41.005,35.0,85.526,100,41.005
2026-06-09_23:30:48,21.4,-39.995998,856.000977,0.535,36.532,1667.876,41.141,35.0,85.526,100,41.141
2026-06-09_23:30:49,21.393,-39.990002,855.591003,0.535,36.77,1678.986,41.302,35.0,85.829,100,41.302
2026-06-09_23:30:50,21.382999,-39.991001,855.176025,0.535,37.008,1690.096,41.446,35.0,85.829,100,41.446
2026-06-09_23:30:51,21.375999,-40.002998,855.145996,0.535,37.245,1701.206,41.592,35.0,85.829,100,41.592
2026-06-09_23:30:52,21.361,-39.997002,854.40802,0.534,37.483,1712.319,41.731,35.0,85.829,100,41.731
2026-06-09_23:30:53,21.353001,-39.990002,853.901001,0.534,37.72,1723.429,41.885,35.0,85.829,100,41.885
2026-06-09_23:30:54,21.34,-40.001999,853.68103,0.534,37.957,1734.538,42.029,35.0,86.04,100,42.029
2026-06-09_23:30:55,21.332001,-39.997002,853.275024,0.533,38.194,1745.65,42.148,35.0,86.04,100,42.148
2026-06-09_23:30:56,21.323,-39.997002,852.83197,0.533,38.431,1756.762,42.264,36.0,86.04,100,42.264
2026-06-09_23:30:57,21.309,-39.991001,852.221008,0.533,38.668,1767.872,42.403,36.0,86.04,100,42.403
2026-06-09_23:30:58,21.302999,-39.993,852.124023,0.533,38.905,1778.98,42.478,36.0,86.442,100,42.478
2026-06-09_23:30:59,21.291,-39.992001,851.528992,0.532,39.142,1790.089,42.612,36.0,86.442,100,42.612
2026-06-09_23:31:00,21.281,-39.984001,850.913025,0.532,39.378,1801.2,42.719,36.0,86.442,100,42.719
2026-06-09_23:31:01,21.274,-39.986,850.674988,0.532,39.615,1812.307,42.775,36.0,86.442,100,42.775
2026-06-09_23:31:02,21.261,-40.0,850.463013,0.532,39.851,1823.414,42.847,36.0,86.844,100,42.847
2026-06-09_23:31:03,21.256001,-40.000999,850.263,0.532,40.087,1834.526,42.859,36.0,87.183,100,42.859
2026-06-09_23:31:04,21.245001,-40.004002,849.916016,0.531,40.323,1845.637,42.941,36.0,87.183,100,42.941
2026-06-09_23:31:05,21.232,-39.992001,849.192017,0.531,40.559,1856.75,43.084,36.0,87.183,100,43.084
2026-06-09_23:31:06,21.222,-39.987,848.690002,0.531,40.795,1867.86,43.184,36.0,87.183,100,43.184
2026-06-09_23:31:07,21.214001,-39.991001,848.40802,0.53,41.031,1878.968,43.34,36.0,87.183,100,43.34
2026-06-09_23:31:08,21.204,-39.990002,847.961975,0.53,41.267,1890.078,43.514,36.0,87.483,100,43.514
2026-06-09_23:31:09,21.191,-39.993999,847.534973,0.53,41.502,1901.186,43.651,36.0,87.483,100,43.651
2026-06-09_23:31:10,21.18,-39.994999,847.129028,0.53,41.738,1912.296,43.768,36.0,87.183,100,43.768
2026-06-09_23:31:11,21.17,-40.0,846.838989,0.529,41.973,1923.406,43.863,36.0,87.183,100,43.863
2026-06-09_23:31:12,21.159,-39.998001,846.328003,0.529,42.208,1934.518,44.027,36.0,87.183,100,44.027
2026-06-09_23:31:13,21.149,-39.987,845.656982,0.529,42.443,1945.628,44.193,37.0,87.183,100,44.193
2026-06-09_23:31:14,21.141001,-39.993,845.554993,0.529,42.678,1956.736,44.344,37.0,87.483,100,44.344
2026-06-09_23:31:15,21.131001,-39.987999,845.112,0.528,42.913,1967.845,44.511,37.0,87.483,100,44.511
2026-06-09_23:31:16,21.115999,-39.993,844.528992,0.528,43.148,1978.954,44.657,37.0,87.483,100,44.657
2026-06-09_23:31:17,21.108999,-39.991001,844.185974,0.528,43.382,1990.062,44.809,37.0,87.483,100,44.809
2026-06-09_23:31:18,21.097,-39.992001,843.755005,0.528,43.617,2001.171,44.833,37.0,87.483,100,44.833
2026-06-09_23:31:19,21.09,-39.991001,843.448975,0.527,43.851,2012.281,44.908,37.0,87.483,100,44.908
2026-06-09_23:31:20,21.08,-40.002998,843.275024,0.527,44.085,2023.39,45.027,37.0,87.483,100,45.027
2026-06-09_23:31:21,21.065001,-39.990002,842.424988,0.527,44.319,2034.502,45.238,37.0,87.782,100,45.238
2026-06-09_23:31:22,21.056999,-39.999001,842.258972,0.527,44.553,2045.611,45.439,37.0,87.483,100,45.439
2026-06-09_23:31:23,21.047001,-40.000999,841.909973,0.526,44.787,2056.721,45.606,37.0,87.782,100,45.606
2026-06-09_23:31:24,21.030001,-39.992001,841.13501,0.526,45.021,2067.833,45.761,37.0,87.782,100,45.761
2026-06-09_23:31:25,21.023001,-40.000999,841.018982,0.526,45.255,2078.943,45.881,37.0,87.782,100,45.881
2026-06-09_23:31:26,21.011999,-39.991001,840.348022,0.525,45.488,2090.055,45.975,37.0,87.782,100,45.975
2026-06-09_23:31:27,21.003,-39.999001,840.142029,0.525,45.722,2101.164,46.037,37.0,87.782,100,46.037
2026-06-09_23:31:28,20.989,-39.992001,839.398987,0.525,45.955,2112.275,46.05,37.0,88.08,100,46.05
2026-06-09_23:31:29,20.975,-39.994999,838.927002,0.525,46.188,2123.384,46.093,37.0,88.08,100,46.093
2026-06-09_23:31:30,20.969,-39.991001,838.593994,0.524,46.421,2134.494,46.192,37.0,88.08,100,46.192
2026-06-09_23:31:31,20.957001,-39.995998,838.205017,0.524,46.654,2145.603,46.307,38.0,88.08,100,46.307
2026-06-09_23:31:32,20.945,-39.991001,837.632019,0.524,46.887,2156.713,46.437,38.0,88.08,100,46.437
2026-06-09_23:31:33,20.933001,-39.995998,837.296021,0.524,47.12,2167.822,46.559,38.0,88.08,100,46.559
2026-06-09_23:31:34,20.922001,-39.997002,836.976013,0.523,47.352,2178.932,46.636,38.0,88.08,100,46.636
2026-06-09_23:31:35,20.906,-39.994999,836.127991,0.523,47.585,2190.043,46.75,38.0,88.08,100,46.75
2026-06-09_23:31:36,20.896,-39.993999,835.856995,0.523,47.817,2201.153,46.861,38.0,88.08,100,46.861
2026-06-09_23:31:37,20.886,-39.993,835.304993,0.522,48.049,2212.263,47.014,38.0,88.378,100,47.014
2026-06-09_23:31:38,20.875,-39.992001,834.857971,0.522,48.281,2223.372,47.122,38.0,88.577,100,47.122
2026-06-09_23:31:39,20.864,-39.993999,834.460999,0.522,48.513,2234.481,47.229,38.0,88.577,100,47.229
2026-06-09_23:31:40,20.849001,-40.001999,834.015991,0.521,48.745,2245.591,47.325,38.0,88.577,100,47.325
2026-06-09_23:31:41,20.841,-40.001999,833.708008,0.521,48.977,2256.703,47.408,38.0,88.577,100,47.408
2026-06-09_23:31:42,20.827,-40.002998,833.174988,0.521,49.208,2267.815,47.466,38.0,88.577,100,47.466
2026-06-09_23:31:43,20.815001,-39.994999,832.539978,0.52,49.44,2278.927,47.555,38.0,88.873,100,47.555
2026-06-09_23:31:44,20.802999,-40.002998,832.263977,0.52,49.671,2290.037,47.672,38.0,88.577,100,47.672
2026-06-09_23:31:45,20.791,-40.008999,831.84198,0.52,49.902,2301.15,47.768,38.0,88.873,100,47.768
2026-06-09_23:31:46,20.780001,-39.993999,831.109985,0.52,50.133,2312.263,47.898,38.0,88.676,100,47.898
2026-06-09_23:31:47,20.766001,-40.005001,830.760986,0.519,50.595,2334.486,47.984,38.0,88.676,100,47.984
2026-06-09_23:31:48,20.756001,-40.011002,830.481995,0.519,50.595,2334.486,48.075,38.0,88.676,100,48.075
2026-06-09_23:31:49,20.738001,-40.005001,829.655029,0.519,51.056,2356.713,48.148,38.0,88.775,100,48.148
2026-06-09_23:31:50,20.728001,-39.992001,828.968018,0.518,51.286,2367.822,48.241,38.0,88.775,100,48.241
2026-06-09_23:31:51,20.716999,-39.994999,828.606018,0.518,51.286,2367.822,48.262,38.0,88.775,100,48.262
2026-06-09_23:31:53,20.705,-39.992001,828.065002,0.518,51.746,2390.042,48.297,38.0,88.775,100,48.297
2026-06-09_23:31:54,20.688999,-39.994999,827.474976,0.517,51.976,2401.153,48.405,38.0,88.775,100,48.405
2026-06-09_23:31:55,20.676001,-39.991001,826.85199,0.517,52.206,2412.262,48.552,38.0,88.775,100,48.552
2026-06-09_23:31:56,20.663,-39.983002,826.11499,0.517,52.436,2423.369,48.704,38.0,88.775,100,48.704
2026-06-09_23:31:57,20.643999,-39.997002,825.978027,0.516,52.665,2434.479,48.864,38.0,88.775,100,48.864
2026-06-09_23:31:58,20.636999,-40.0,825.656006,0.516,52.894,2445.591,48.934,38.0,88.676,100,48.934
2026-06-09_23:31:59,20.628,-39.991001,825.059021,0.516,53.124,2456.7,49.032,38.0,88.676,100,49.032
2026-06-09_23:32:00,20.618,-39.988998,824.513,0.516,53.353,2467.809,49.139,38.0,88.676,100,49.139
2026-06-09_23:32:01,20.603001,-39.991001,823.966003,0.515,53.581,2478.918,49.186,38.0,88.676,100,49.186
2026-06-09_23:32:02,20.589001,-40.0,823.565979,0.515,53.81,2490.028,49.275,38.0,88.873,100,49.275
2026-06-09_23:32:03,20.577,-40.000999,823.114014,0.515,54.039,2501.139,49.377,38.0,88.676,100,49.377
2026-06-09_23:32:04,20.565001,-40.000999,822.752014,0.514,54.267,2512.251,49.505,39.0,88.873,100,49.505
2026-06-09_23:32:05,20.549999,-39.994999,821.90802,0.514,54.496,2523.361,49.655,39.0,88.873,100,49.655
2026-06-09_23:32:06,20.535999,-39.998001,821.544006,0.514,54.724,2534.472,49.775,39.0,88.873,100,49.775
2026-06-09_23:32:07,20.525999,-40.006001,821.276001,0.513,54.952,2545.585,49.851,38.0,88.873,100,49.851
2026-06-09_23:32:08,20.511999,-40.007,820.609985,0.513,55.18,2556.697,49.937,38.0,88.873,100,49.937
2026-06-09_23:32:09,20.497999,-39.999001,819.903992,0.512,55.408,2567.809,50.054,38.0,88.873,100,50.054
2026-06-09_23:32:10,20.482,-40.001999,819.336975,0.512,55.635,2578.92,50.209,38.0,88.873,100,50.209
2026-06-09_23:32:11,20.471001,-39.998001,818.815002,0.512,55.863,2590.032,50.283,38.0,88.873,100,50.283
2026-06-09_23:32:12,20.455,-40.005001,818.314026,0.511,56.09,2601.143,50.271,38.0,88.873,100,50.271
2026-06-09_23:32:13,20.444,-40.004002,817.856018,0.511,56.317,2612.257,50.251,38.0,89.095,100,50.251
2026-06-09_23:32:14,20.43,-39.988998,816.994019,0.511,56.544,2623.366,50.333,38.0,88.676,100,50.333
2026-06-09_23:32:15,20.417999,-39.994999,816.596985,0.511,56.771,2634.476,50.487,38.0,88.873,100,50.487
2026-06-09_23:32:16,20.407,-39.993,816.245972,0.51,56.998,2645.586,50.539,38.0,88.873,100,50.539
2026-06-09_23:32:17,20.389,-39.994999,815.573975,0.51,57.224,2656.695,50.55,39.0,88.873,100,50.55
2026-06-09_23:32:18,20.377001,-39.993999,814.960022,0.51,57.451,2667.806,50.61,39.0,88.873,100,50.61
2026-06-09_23:32:19,20.362,-39.998001,814.484009,0.509,57.677,2678.918,50.726,39.0,88.873,100,50.726
2026-06-09_23:32:20,20.351999,-40.006001,814.370972,0.509,57.903,2690.03,50.838,39.0,88.873,100,50.838
2026-06-09_23:32:21,20.339001,-39.999001,813.54303,0.509,58.129,2701.141,50.896,39.0,88.873,100,50.896
2026-06-09_23:32:22,20.323999,-39.994999,812.882019,0.508,58.355,2712.251,51.011,39.0,88.775,100,51.011
2026-06-09_23:32:23,20.306999,-40.002998,812.354004,0.508,58.581,2723.361,51.171,39.0,89.095,100,51.171
2026-06-09_23:32:24,20.296,-40.0,811.874023,0.507,58.806,2734.472,51.195,39.0,88.873,100,51.195
2026-06-09_23:32:25,20.283001,-40.000999,811.578979,0.507,59.032,2745.583,51.201,39.0,88.873,100,51.201
2026-06-09_23:32:26,20.268,-40.0,810.86499,0.507,59.257,2756.693,51.32,39.0,88.873,100,51.32
2026-06-09_23:32:27,20.256001,-39.992001,810.189026,0.507,59.482,2767.802,51.371,39.0,88.873,100,51.371
2026-06-09_23:32:28,20.242001,-39.995998,809.692017,0.506,59.707,2778.912,51.433,39.0,88.873,100,51.433
2026-06-09_23:32:29,20.229,-40.000999,809.210999,0.506,59.932,2790.023,51.456,39.0,88.873,100,51.456
2026-06-09_23:32:30,20.218,-40.0,808.763,0.506,60.156,2801.134,51.406,39.0,88.873,100,51.406
2026-06-09_23:32:31,20.208,-40.000999,808.387024,0.505,60.381,2812.246,51.383,39.0,88.873,100,51.383
2026-06-09_23:32:32,20.195999,-39.995998,807.786011,0.505,60.605,2823.357,51.412,39.0,89.095,100,51.412
2026-06-09_23:32:33,20.183001,-40.007,807.564026,0.505,60.83,2834.469,51.547,39.0,89.095,100,51.547
2026-06-09_23:32:34,20.169001,-39.994999,806.856995,0.504,61.054,2845.58,51.607,39.0,89.095,100,51.607
2026-06-09_23:32:35,20.158001,-40.000999,806.367004,0.504,61.278,2856.692,51.768,38.0,88.676,100,51.768
2026-06-09_23:32:36,20.143999,-40.005001,806.01001,0.504,61.502,2867.802,51.91,38.0,88.676,100,51.91
2026-06-09_23:32:37,20.129,-39.999001,805.205017,0.503,61.725,2878.912,52.062,38.0,88.676,100,52.062
2026-06-09_23:32:38,20.115999,-39.997002,804.674988,0.503,61.949,2890.022,52.183,38.0,88.775,100,52.183
2026-06-09_23:32:39,20.108,-40.002998,804.387024,0.503,62.172,2901.135,52.366,38.0,88.775,100,52.366
2026-06-09_23:32:40,20.091,-39.995998,803.583984,0.502,62.396,2912.245,52.531,38.0,88.775,100,52.531
2026-06-09_23:32:41,20.08,-40.004002,803.289001,0.502,62.619,2923.357,52.552,38.0,89.095,100,52.552
2026-06-09_23:32:42,20.065001,-40.0,802.619995,0.502,62.842,2934.469,52.546,38.0,88.775,100,52.546
2026-06-09_23:32:43,20.052999,-40.004002,802.280029,0.501,63.065,2945.58,52.559,38.0,88.775,100,52.559
2026-06-09_23:32:44,20.042,-40.002998,801.853027,0.501,63.287,2956.692,52.479,38.0,88.477,100,52.479
2026-06-09_23:32:45,20.027,-40.005001,801.304993,0.501,63.51,2967.804,52.362,38.0,88.775,100,52.362
2026-06-09_23:32:46,20.017,-40.005001,800.937988,0.5,63.732,2978.917,52.278,38.0,88.676,100,52.278
2026-06-09_23:32:47,20.004,-40.007999,800.432007,0.5,63.955,2990.03,52.301,38.0,88.676,100,52.301
2026-06-09_23:32:48,19.989,-40.011002,799.767029,0.5,64.177,3001.143,52.421,38.0,88.676,100,52.421
2026-06-09_23:32:49,19.979,-40.0,799.176025,0.499,64.399,3012.254,52.475,38.0,88.676,100,52.475
2026-06-09_23:32:50,19.958,-40.002998,798.385986,0.499,64.621,3023.365,52.54,38.0,88.676,100,52.54
2026-06-09_23:32:51,19.947001,-39.994999,797.789001,0.499,64.842,3034.473,52.688,38.0,88.676,100,52.688
2026-06-09_23:32:52,19.936001,-39.993,797.333008,0.498,65.064,3045.585,52.878,38.0,88.676,100,52.878
2026-06-09_23:32:53,19.92,-39.988998,796.700012,0.498,65.285,3056.692,53.073,38.0,88.676,100,53.073
2026-06-09_23:32:54,19.907,-39.993,796.364014,0.498,65.506,3067.8,53.205,38.0,88.676,100,53.205
2026-06-09_23:32:55,19.893999,-39.992001,795.72699,0.498,65.727,3078.909,53.274,38.0,88.676,100,53.274
2026-06-09_23:32:56,19.884001,-39.995998,795.440002,0.497,65.948,3090.017,53.329,38.0,88.676,100,53.329
2026-06-09_23:32:57,19.868,-40.001999,794.79303,0.497,66.169,3101.129,53.423,38.0,88.676,100,53.423
2026-06-09_23:32:58,19.856001,-40.007999,794.39502,0.496,66.39,3112.241,53.564,38.0,88.676,100,53.564
2026-06-09_23:32:59,19.841999,-40.002998,793.755005,0.496,66.61,3123.353,53.603,38.0,88.676,100,53.603
2026-06-09_23:33:00,19.827,-39.998001,793.05603,0.496,66.831,3134.463,53.639,39.0,88.676,100,53.639
2026-06-09_23:33:01,19.813,-39.999001,792.528015,0.495,67.051,3145.573,53.738,39.0,88.676,100,53.738
2026-06-09_23:33:02,19.799999,-39.999001,792.000977,0.495,67.271,3156.685,53.845,39.0,88.676,100,53.845
2026-06-09_23:33:03,19.788,-39.995998,791.473999,0.495,67.491,3167.793,53.996,39.0,88.676,100,53.996
2026-06-09_23:33:04,19.771,-39.999001,790.857971,0.494,67.71,3178.904,54.201,39.0,88.676,100,54.201
2026-06-09_23:33:05,19.754999,-40.0,790.223999,0.494,67.93,3190.015,54.284,39.0,88.676,100,54.284
2026-06-09_23:33:06,19.743,-39.994999,789.643982,0.494,68.149,3201.125,54.353,39.0,88.676,100,54.353
2026-06-09_23:33:07,19.729,-39.988998,788.955017,0.493,68.369,3212.236,54.495,39.0,88.676,100,54.495
2026-06-09_23:33:08,19.715,-40.004002,788.676025,0.493,68.588,3223.348,54.65,39.0,88.676,100,54.65
2026-06-09_23:33:09,19.697001,-40.002998,787.963013,0.493,68.807,3234.461,54.782,39.0,88.676,100,54.782
2026-06-09_23:33:10,19.684,-39.999001,787.369995,0.492,69.025,3245.573,54.85,39.0,88.676,100,54.85
2026-06-09_23:33:11,19.667,-40.002998,786.906982,0.492,69.244,3256.685,54.961,39.0,88.676,100,54.961
2026-06-09_23:33:12,19.653,-39.999001,786.179016,0.491,69.463,3267.798,55.059,39.0,88.676,100,55.059
2026-06-09_23:33:13,19.636999,-40.0,785.614014,0.491,69.681,3278.909,55.179,39.0,88.676,100,55.179
2026-06-09_23:33:14,19.621,-40.002998,784.955994,0.49,69.899,3290.023,55.269,39.0,88.676,100,55.269
2026-06-09_23:33:15,19.610001,-40.000999,784.445984,0.49,70.117,3301.134,55.345,39.0,88.676,100,55.345
2026-06-09_23:33:16,19.591999,-40.0,783.690002,0.49,70.335,3312.245,55.484,39.0,88.775,100,55.484
2026-06-09_23:33:17,19.575001,-39.997002,782.942017,0.489,70.552,3323.356,55.623,39.0,88.477,100,55.623
2026-06-09_23:33:18,19.562,-39.991001,782.340027,0.489,70.77,3334.465,55.813,39.0,88.378,100,55.813
2026-06-09_23:33:19,19.546,-40.000999,781.872986,0.489,70.987,3345.575,55.951,39.0,88.676,100,55.951
2026-06-09_23:33:20,19.528999,-40.004002,781.302002,0.488,71.204,3356.688,56.02,39.0,88.378,100,56.02
2026-06-09_23:33:21,19.511999,-40.007999,780.741028,0.488,71.421,3367.8,56.05,39.0,88.378,100,56.05
2026-06-09_23:33:22,19.492001,-40.002998,779.982971,0.488,71.638,3378.913,56.074,39.0,88.676,100,56.074
2026-06-09_23:33:23,19.476999,-40.000999,779.361023,0.487,71.854,3390.026,56.163,39.0,88.378,100,56.163
2026-06-09_23:33:24,19.462999,-40.001999,778.633972,0.487,72.07,3401.137,56.23,39.0,88.378,100,56.23
2026-06-09_23:33:25,19.445999,-40.002998,778.059998,0.486,72.287,3412.249,56.227,39.0,88.378,100,56.227
2026-06-09_23:33:26,19.429001,-39.999001,777.177979,0.486,72.503,3423.363,56.279,39.0,88.378,100,56.279
2026-06-09_23:33:27,19.412001,-40.007999,776.789001,0.485,72.718,3434.476,56.342,39.0,88.378,100,56.342
2026-06-09_23:33:28,19.392,-40.005001,775.945007,0.485,72.934,3445.589,56.418,39.0,88.378,100,56.418
2026-06-09_23:33:29,19.378,-40.007999,775.312988,0.484,73.149,3456.702,56.491,39.0,88.477,100,56.491
2026-06-09_23:33:30,19.358999,-40.005001,774.473999,0.484,73.365,3467.813,56.503,39.0,88.378,100,56.503
2026-06-09_23:33:31,19.341999,-40.006001,773.817017,0.484,73.58,3478.928,56.619,39.0,88.378,100,56.619
2026-06-09_23:33:32,19.325001,-39.997002,772.947021,0.483,73.795,3490.04,56.701,39.0,88.378,100,56.701
2026-06-09_23:33:33,19.309,-39.998001,772.356995,0.483,74.009,3501.151,56.796,39.0,88.378,100,56.796
2026-06-09_23:33:34,19.290001,-40.000999,771.734009,0.482,74.224,3512.262,56.915,39.0,88.378,100,56.915
2026-06-09_23:33:35,19.27,-40.006001,771.086975,0.482,74.438,3523.375,57.013,39.0,88.378,100,57.013
2026-06-09_23:33:36,19.249001,-40.004002,770.228027,0.481,74.652,3534.488,57.02,39.0,88.378,100,57.02
2026-06-09_23:33:37,19.238001,-40.004002,769.705017,0.481,74.866,3545.601,57.078,39.0,88.378,100,57.078
2026-06-09_23:33:38,19.216999,-39.999001,768.711975,0.481,75.08,3556.713,57.136,39.0,88.08,100,57.136
2026-06-09_23:33:39,19.195999,-40.002998,768.130981,0.48,75.293,3567.826,57.0,39.0,88.08,100,57.0
2026-06-09_23:33:40,19.176001,-40.004002,767.262024,0.48,75.506,3578.937,56.881,39.0,88.08,100,56.881
2026-06-09_23:33:41,19.165001,-40.005001,766.695007,0.479,75.719,3590.049,56.812,39.0,88.08,100,56.812
2026-06-09_23:33:42,19.141001,-39.997002,765.586975,0.479,75.932,3601.161,56.818,39.0,88.08,100,56.818
2026-06-09_23:33:43,19.117001,-40.002998,764.765015,0.478,76.145,3612.273,56.797,39.0,88.08,100,56.797
2026-06-09_23:33:44,19.101,-39.997002,764.01001,0.478,76.357,3623.384,56.874,39.0,88.08,100,56.874
2026-06-09_23:33:45,19.084,-39.997002,763.557007,0.477,76.569,3634.494,56.969,39.0,88.08,100,56.969
2026-06-09_23:33:46,19.065001,-39.995998,762.606995,0.477,76.781,3645.605,57.081,39.0,88.08,100,57.081
2026-06-09_23:33:47,19.047001,-40.000999,761.966003,0.476,76.993,3656.714,57.091,39.0,88.08,100,57.091
2026-06-09_23:33:48,19.027,-40.005001,761.288025,0.476,77.204,3667.824,56.987,39.0,88.08,100,56.987
2026-06-09_23:33:49,19.006001,-40.0,760.283997,0.475,77.416,3678.936,57.018,39.0,88.08,100,57.018
2026-06-09_23:33:50,18.988001,-40.008999,759.710022,0.475,77.627,3690.05,57.184,39.0,87.483,100,57.184
2026-06-09_23:33:51,18.968,-40.007,758.887024,0.474,77.838,3701.163,57.39,39.0,87.782,100,57.39
2026-06-09_23:33:52,18.945999,-40.005001,757.978027,0.474,78.048,3712.276,57.575,39.0,88.08,100,57.575
2026-06-09_23:33:53,18.927999,-40.001999,757.317017,0.473,78.259,3723.387,57.746,39.0,87.782,100,57.746
2026-06-09_23:33:54,18.909,-40.0,756.435974,0.473,78.469,3734.498,57.857,39.0,87.782,100,57.857
2026-06-09_23:33:55,18.889,-40.000999,755.776001,0.472,78.679,3745.61,57.9,39.0,87.782,100,57.9
2026-06-09_23:33:56,18.867001,-40.0,754.893982,0.472,78.889,3756.721,57.975,39.0,87.782,100,57.975
2026-06-09_23:33:57,18.854,-40.001999,754.213989,0.471,79.099,3767.834,58.008,39.0,87.782,100,58.008
2026-06-09_23:33:58,18.832001,-40.007,753.434998,0.471,79.308,3778.947,58.095,39.0,87.782,100,58.095
2026-06-09_23:33:59,18.806,-39.997002,752.205994,0.47,79.517,3790.058,58.136,39.0,87.782,100,58.136
2026-06-09_23:34:00,18.791,-40.005001,751.755981,0.47,79.726,3801.168,58.101,39.0,87.782,100,58.101
2026-06-09_23:34:01,18.768999,-39.995998,750.96698,0.469,79.935,3812.281,58.157,39.0,87.782,100,58.157
2026-06-09_23:34:02,18.75,-39.995998,750.203003,0.469,80.143,3823.392,58.192,39.0,87.782,100,58.192
2026-06-09_23:34:03,18.733999,-40.006001,749.64801,0.468,80.351,3834.504,58.271,39.0,87.782,100,58.271
2026-06-09_23:34:04,18.714001,-40.007,748.783997,0.468,80.56,3845.615,58.381,39.0,87.483,100,58.381
2026-06-09_23:34:05,18.693001,-40.002998,747.934998,0.467,80.767,3856.729,58.455,39.0,87.782,100,58.455
2026-06-09_23:34:06,18.676001,-39.999001,747.04303,0.467,80.975,3867.843,58.55,39.0,87.782,100,58.55
2026-06-09_23:34:07,18.660999,-40.001999,746.489014,0.467,81.183,3878.954,58.738,39.0,87.483,100,58.738
2026-06-09_23:34:08,18.638,-40.005001,745.646973,0.466,81.39,3890.066,58.817,39.0,87.483,100,58.817
2026-06-09_23:34:09,18.622999,-40.007999,745.08197,0.466,81.597,3901.181,58.892,39.0,87.483,100,58.892
2026-06-09_23:34:10,18.601999,-40.007,744.422974,0.465,81.804,3912.295,58.952,39.0,87.483,100,58.952
2026-06-09_23:34:11,18.582001,-40.000999,743.5,0.465,82.01,3923.408,58.96,39.0,87.483,100,58.96
2026-06-09_23:34:12,18.561001,-40.001999,742.625977,0.464,82.217,3934.518,58.889,39.0,87.483,100,58.889
2026-06-09_23:34:13,18.539,-40.001999,741.932983,0.464,82.423,3945.629,58.785,39.0,87.483,100,58.785
2026-06-09_23:34:14,18.523001,-39.993999,740.887024,0.463,82.629,3956.741,58.676,39.0,87.183,100,58.676
2026-06-09_23:34:15,18.506001,-39.997002,740.203003,0.463,82.835,3967.85,58.566,39.0,87.183,100,58.566
2026-06-09_23:34:16,18.483999,-39.997002,739.325989,0.462,83.04,3978.96,58.433,39.0,87.483,100,58.433
2026-06-09_23:34:17,18.466,-39.993999,738.564026,0.462,83.245,3990.071,58.343,39.0,87.183,100,58.343
2026-06-09_23:34:18,18.444,-39.999001,737.773987,0.461,83.45,4001.181,58.375,39.0,87.183,100,58.375
2026-06-09_23:34:19,18.424999,-40.004002,737.077026,0.461,83.655,4012.292,58.501,39.0,87.183,100,58.501
2026-06-09_23:34:20,18.402,-40.001999,736.13501,0.46,83.86,4023.403,59.106,39.0,87.183,100,59.106
2026-06-09_23:34:21,18.381001,-40.007999,735.413025,0.46,84.064,4034.515,57.219,39.0,87.183,100,57.219
2026-06-09_23:34:22,18.358999,-39.998001,734.35199,0.459,84.269,4045.628,55.449,39.0,87.183,100,55.449
2026-06-09_23:34:23,18.336,-40.0,733.463989,0.459,84.472,4056.738,56.253,39.0,86.844,100,56.253
2026-06-09_23:34:24,18.313999,-40.001999,732.630981,0.458,84.676,4067.85,58.465,39.0,87.183,100,58.465
2026-06-09_23:34:25,18.295,-39.999001,731.932007,0.457,84.88,4078.964,60.242,39.0,86.844,100,60.242
2026-06-09_23:34:26,18.271999,-40.007,731.112,0.457,85.083,4090.074,61.924,39.0,87.183,100,61.924
2026-06-09_23:34:27,18.249001,-40.005001,730.244019,0.456,85.286,4101.188,63.447,39.0,86.844,100,63.447
2026-06-09_23:34:28,18.228001,-40.002998,729.385986,0.456,85.489,4112.3,64.739,39.0,86.844,100,64.739
2026-06-09_23:34:29,18.207001,-40.004002,728.585999,0.455,85.691,4123.412,65.739,39.0,86.844,100,65.739
2026-06-09_23:34:30,18.187,-40.006001,727.653992,0.455,85.893,4134.524,66.892,39.0,86.844,100,66.892
2026-06-09_23:34:31,18.164,-40.002998,726.710022,0.454,86.095,4145.636,67.717,39.0,86.442,100,67.717
2026-06-09_23:34:32,18.139,-39.994999,725.742981,0.454,86.297,4156.748,68.279,39.0,86.844,100,68.279
2026-06-09_23:34:33,18.118,-40.0,724.929993,0.453,86.499,4167.86,68.871,39.0,86.442,100,68.871
2026-06-09_23:34:34,18.094999,-40.000999,724.052979,0.453,86.7,4178.971,69.303,39.0,86.442,100,69.303
2026-06-09_23:34:35,18.07,-39.995998,723.007019,0.452,86.901,4190.082,69.599,39.0,86.442,100,69.599
2026-06-09_23:34:36,18.056999,-40.008999,722.44397,0.451,87.102,4201.193,69.859,39.0,86.442,100,69.859
2026-06-09_23:34:37,18.028,-40.006001,721.242981,0.451,87.302,4212.305,68.07,39.0,86.442,100,68.07
2026-06-09_23:34:38,18.004999,-40.018002,720.533997,0.45,87.503,4223.417,63.501,39.0,85.829,100,63.501
2026-06-09_23:34:39,17.982,-40.007,719.413025,0.45,87.703,4234.532,63.311,39.0,86.04,100,63.311
2026-06-09_23:34:40,17.958,-40.002998,718.396973,0.449,87.903,4245.645,62.319,38.0,86.04,100,62.319
2026-06-09_23:34:41,17.934,-40.000999,717.484985,0.448,88.102,4256.758,63.091,38.0,86.04,100,63.091
2026-06-09_23:34:42,17.910999,-40.013,716.794006,0.448,88.301,4267.871,64.479,38.0,86.04,100,64.479
2026-06-09_23:34:43,17.882,-40.006001,715.695007,0.447,88.5,4278.985,65.679,38.0,86.04,100,65.679
2026-06-09_23:34:44,17.857,-40.005001,714.661011,0.447,88.699,4290.097,66.878,38.0,86.04,100,66.878
2026-06-09_23:34:45,17.841,-39.993999,713.557007,0.446,88.898,4301.208,68.007,38.0,85.929,100,68.007
2026-06-09_23:34:46,17.816,-40.005001,712.754028,0.445,89.096,4312.319,68.852,38.0,85.929,100,68.852
2026-06-09_23:34:47,17.792,-39.999001,711.679993,0.445,89.294,4323.431,69.617,38.0,85.829,100,69.617
2026-06-09_23:34:48,17.764999,-40.007,710.757019,0.444,89.491,4334.542,70.226,38.0,85.929,100,70.226
2026-06-09_23:34:49,17.740999,-40.014999,710.041992,0.443,89.689,4345.656,70.744,38.0,85.627,100,70.744
2026-06-09_23:34:50,17.716,-40.004002,708.859985,0.443,89.886,4356.771,71.172,38.0,85.829,100,71.172
2026-06-09_23:34:51,17.684999,-40.007999,707.817017,0.442,90.083,4367.883,71.553,38.0,85.526,100,71.553
2026-06-09_23:34:52,17.664,-40.001999,706.843994,0.442,90.279,4378.994,71.947,38.0,85.929,100,71.947
2026-06-09_23:34:53,17.634001,-40.002998,705.677002,0.441,90.476,4390.106,72.315,38.0,85.526,100,72.315
2026-06-09_23:34:54,17.610001,-40.006001,704.54303,0.44,90.671,4401.219,72.558,38.0,85.526,100,72.558
2026-06-09_23:34:55,17.583,-40.008999,703.484985,0.44,90.867,4412.33,72.843,38.0,85.526,100,72.843
2026-06-09_23:34:56,17.552999,-40.007,702.276001,0.439,91.062,4423.443,72.98,38.0,85.627,100,72.98
2026-06-09_23:34:57,17.525999,-40.005001,701.16803,0.438,91.257,4434.556,73.22,38.0,85.627,100,73.22
2026-06-09_23:34:58,17.5,-40.004002,700.073975,0.437,91.452,4445.669,73.446,38.0,85.627,100,73.446
2026-06-09_23:34:59,17.469,-40.001999,698.833984,0.437,91.647,4456.782,73.57,38.0,85.324,100,73.57
2026-06-09_23:35:00,17.438999,-39.999001,697.731995,0.436,91.841,4467.894,73.733,38.0,85.324,100,73.733
2026-06-09_23:35:01,17.409,-39.995998,696.458984,0.436,92.034,4479.004,73.852,38.0,85.324,100,73.852
2026-06-09_23:35:02,17.379999,-40.007,695.611023,0.435,92.228,4490.115,73.924,38.0,85.222,100,73.924
2026-06-09_23:35:03,17.351,-40.007999,694.393982,0.434,92.421,4501.227,74.001,38.0,85.222,100,74.001
2026-06-09_23:35:04,17.318001,-40.007,693.070007,0.433,92.614,4512.34,74.006,38.0,85.222,100,74.006
2026-06-09_23:35:05,17.282,-40.011002,691.947998,0.432,92.806,4523.453,74.005,38.0,84.918,100,74.005
2026-06-09_23:35:06,17.254999,-40.011002,690.544006,0.432,92.998,4534.568,74.103,38.0,84.918,100,74.103
2026-06-09_23:35:07,17.219999,-40.011002,689.244995,0.431,93.382,4556.796,74.223,38.0,84.918,100,74.223
2026-06-09_23:35:08,17.188999,-40.011002,687.981018,0.43,93.573,4567.91,74.426,38.0,84.918,100,74.426
2026-06-09_23:35:09,17.153999,-40.008999,686.46698,0.429,93.573,4567.91,74.677,39.0,84.918,100,74.677
2026-06-09_23:35:10,17.118999,-40.008999,685.205994,0.428,93.954,4590.138,74.691,39.0,84.918,100,74.691
2026-06-09_23:35:12,17.087999,-40.001999,683.573975,0.427,94.144,4601.25,74.801,39.0,84.614,100,74.801
2026-06-09_23:35:13,17.054001,-39.998001,682.158997,0.426,94.333,4612.361,74.915,39.0,84.614,100,74.915
2026-06-09_23:35:14,17.016001,-40.0,680.643005,0.426,94.522,4623.473,75.169,39.0,84.614,100,75.169
2026-06-09_23:35:15,16.983,-40.006001,679.421997,0.425,94.711,4634.587,75.338,38.0,84.614,100,75.338
2026-06-09_23:35:16,16.945,-40.005001,677.91803,0.424,94.899,4645.701,75.369,38.0,84.614,100,75.369
2026-06-09_23:35:17,16.908001,-40.013,676.544983,0.423,95.087,4656.817,75.312,38.0,84.614,100,75.312
2026-06-09_23:35:18,16.868,-40.007,675.122986,0.422,95.275,4667.93,75.285,38.0,84.308,100,75.285
2026-06-09_23:35:19,16.829,-39.995998,673.369019,0.421,95.462,4679.04,75.461,38.0,84.308,100,75.461
2026-06-09_23:35:20,16.792999,-40.007999,672.156982,0.42,95.648,4690.154,75.655,38.0,84.308,100,75.655
2026-06-09_23:35:21,16.756001,-40.005001,670.452026,0.419,95.835,4701.266,75.808,38.0,84.308,100,75.808
2026-06-09_23:35:22,16.716,-40.005001,668.745972,0.418,96.02,4712.381,76.007,38.0,84.308,100,76.007
2026-06-09_23:35:23,16.674999,-40.008999,667.156982,0.417,96.206,4723.497,76.0,38.0,84.003,100,76.0
2026-06-09_23:35:24,16.635,-40.008999,665.583984,0.416,96.391,4734.613,76.1,38.0,84.003,100,76.1
2026-06-09_23:35:25,16.593,-40.014,663.963989,0.415,96.575,4745.727,76.324,38.0,84.003,100,76.324
2026-06-09_23:35:26,16.549,-40.007999,662.103027,0.414,96.759,4756.841,76.572,38.0,84.003,100,76.572
2026-06-09_23:35:27,16.507,-40.001999,660.616028,0.413,96.943,4767.952,76.627,38.0,84.003,100,76.627
2026-06-09_23:35:28,16.459,-40.005001,658.789978,0.411,97.126,4779.065,76.699,38.0,83.696,100,76.699
2026-06-09_23:35:29,16.417,-40.000999,656.965027,0.411,97.308,4790.177,76.776,38.0,83.696,100,76.776
2026-06-09_23:35:30,16.368999,-39.998001,655.031982,0.41,97.49,4801.288,76.819,38.0,83.696,100,76.819
2026-06-09_23:35:31,16.326,-40.002998,653.098022,0.408,97.671,4812.4,76.943,38.0,83.696,100,76.943
2026-06-09_23:35:32,16.278999,-40.006001,651.270996,0.407,97.852,4823.513,76.948,38.0,83.389,100,76.948
2026-06-09_23:35:33,16.233,-40.008999,649.471985,0.406,98.033,4834.629,77.03,38.0,83.389,100,77.03
2026-06-09_23:35:34,16.181,-40.005001,647.338989,0.404,98.213,4845.742,77.199,38.0,83.389,100,77.199
2026-06-09_23:35:35,16.129999,-39.997002,645.166992,0.404,98.392,4856.854,77.382,38.0,83.389,100,77.382
2026-06-09_23:35:36,16.077,-40.007,643.195984,0.402,98.571,4867.969,77.446,38.0,83.389,100,77.446
2026-06-09_23:35:37,16.021,-40.007,641.317017,0.401,98.749,4879.083,77.41,38.0,83.389,100,77.41
2026-06-09_23:35:38,15.961,-40.004002,638.901001,0.4,98.926,4890.196,77.555,38.0,83.491,100,77.555
2026-06-09_23:35:39,15.903,-39.998001,636.471985,0.398,99.103,4901.308,77.676,38.0,83.594,100,77.676
2026-06-09_23:35:40,15.841,-40.005001,634.013,0.396,99.279,4912.421,77.898,38.0,83.594,100,77.898
2026-06-09_23:35:41,15.786,-40.001999,631.502014,0.395,99.455,4923.532,78.017,38.0,83.594,100,78.017
2026-06-09_23:35:42,15.721,-39.998001,628.809021,0.393,99.629,4934.645,78.177,38.0,83.286,100,78.177
2026-06-09_23:35:43,15.655,-40.002998,626.242004,0.391,99.804,4945.757,78.245,38.0,83.183,100,78.245
2026-06-09_23:35:44,15.582,-40.004002,623.359009,0.39,99.977,4956.87,78.368,38.0,83.491,100,78.368
2026-06-09_23:35:45,15.517,-40.014,620.901001,0.388,100.149,4967.985,78.554,38.0,83.491,100,78.554
2026-06-09_23:35:46,15.442,-40.011002,617.856018,0.386,100.321,4979.099,78.731,38.0,82.9,100,78.731
2026-06-09_23:35:47,15.361,-40.002998,614.484009,0.385,100.492,4990.21,78.891,38.0,82.735,100,78.891
2026-06-09_23:35:48,15.275,-40.001999,611.059021,0.383,100.662,5001.323,79.07,38.0,82.735,100,79.07
2026-06-09_23:35:49,15.187,-39.999001,607.487976,0.38,100.831,5012.434,79.342,38.0,82.488,100,79.342
2026-06-09_23:35:50,15.091,-40.002998,604.210999,0.378,100.999,5023.547,79.605,38.0,82.735,100,79.605
2026-06-09_23:35:51,14.992,-40.000999,600.213989,0.376,101.165,5034.66,79.828,38.0,82.488,100,79.828
2026-06-09_23:35:52,14.889,-39.995998,596.124023,0.376,101.165,5034.66,80.0,38.0,82.488,100,80.0
