Repository: CustomPacksFPV/battery-test-viewer

File: data/60P 6S1P 40A_temp_corrected_80C.csv
----------------(炬为负载测试仪)ATORCH LOAD_Tester Software----------------
------------------CL24/BW150/BW600/DL150-------------------
----------------(炬为负载测试仪)ATORCH LOAD_Tester Software----------------
(时间)DATE,(电压)VOLTAGE(V),(电流)CURRENT(A),(功率)POWER(W),(电阻)RESISTANCE(Ω),(电量)E_QUANTITY(Wh),(容量)E_CAPACITY(mAh),(探头温度)NTC_TEMP(℃),(CPU温度)CPU_TEMP(℃),(MOS管子温度)MOS_TEMP(℃),(风扇转速)FAN_SPEED(RPM),(探头温度)NTC_TEMP(℃)_CORRECTED
2026-06-09_21:44:11,24.121,-12.862,316.687012,1.914,0.0,0.5,19.622,32.0,25.514,30,19.622
2026-06-09_21:44:12,22.91,-29.669001,682.874023,0.958,0.159,7.264,19.622,32.0,25.514,100,19.622
2026-06-09_21:44:13,22.448999,-35.675999,800.935974,0.658,0.37,16.541,19.63,32.0,25.514,100,19.63
2026-06-09_21:44:14,22.115999,-37.382999,828.570984,0.596,0.596,26.681,19.656,32.0,25.613,100,19.656
2026-06-09_21:44:15,21.979,-38.318001,842.21698,0.581,0.827,37.171,19.695,32.0,25.711,100,19.695
2026-06-09_21:44:16,21.841999,-38.918999,850.085999,0.564,1.062,47.887,19.759,32.0,26.168,100,19.759
2026-06-09_21:44:17,21.745001,-39.245998,853.403015,0.555,1.298,58.744,19.843,31.0,26.658,100,19.843
2026-06-09_21:44:18,21.671,-39.436001,854.656006,0.551,1.535,69.663,19.945,31.0,27.316,100,19.945
2026-06-09_21:44:19,21.612,-39.564999,855.086975,0.547,1.773,80.631,20.063,31.0,28.56,100,20.063
2026-06-09_21:44:20,21.563999,-39.631001,854.97699,0.544,2.01,91.63,20.204,31.0,29.069,100,20.204
2026-06-09_21:44:21,21.528999,-39.699001,854.914001,0.543,2.248,102.65,20.352,31.0,30.159,100,20.352
2026-06-09_21:44:22,21.499001,-39.764999,855.145996,0.541,2.485,113.686,20.516,32.0,30.94,100,20.516
2026-06-09_21:44:23,21.474001,-39.807999,855.059021,0.54,2.723,124.737,20.687,32.0,32.03,100,20.687
2026-06-09_21:44:24,21.454,-39.837002,854.841003,0.539,2.96,135.799,20.831,32.0,32.919,100,20.831
2026-06-09_21:44:25,21.437,-39.849998,854.35199,0.538,3.198,146.867,21.013,32.0,33.914,100,21.013
2026-06-09_21:44:26,21.426001,-39.879002,854.458984,0.537,3.435,157.942,21.198,32.0,35.134,100,21.198
2026-06-09_21:44:27,21.415001,-39.904999,854.564026,0.537,3.672,169.023,21.399,31.0,36.044,100,21.399
2026-06-09_21:44:28,21.405001,-39.909,854.297974,0.536,3.91,180.108,21.612,31.0,37.646,100,21.612
2026-06-09_21:44:29,21.396999,-39.918999,854.153015,0.536,4.147,191.196,21.826,31.0,38.569,100,21.826
2026-06-09_21:44:30,21.391001,-39.93,854.169983,0.536,4.384,202.287,22.054,31.0,39.556,100,22.054
2026-06-09_21:44:31,21.382999,-39.938999,854.041992,0.536,4.622,213.379,22.277,31.0,40.561,100,22.277
2026-06-09_21:44:32,21.378,-39.936001,853.788025,0.535,4.859,224.473,22.509,32.0,41.411,100,22.509
2026-06-09_21:44:33,21.375999,-39.945,853.877991,0.535,5.096,235.568,22.742,32.0,42.241,100,22.742
2026-06-09_21:44:34,21.374001,-39.953999,853.989014,0.535,5.333,246.664,22.971,32.0,43.006,100,22.971
2026-06-09_21:44:35,21.371,-39.953999,853.875,0.535,5.57,257.762,23.211,32.0,43.797,100,23.211
2026-06-09_21:44:36,21.368999,-39.958,853.867981,0.535,5.808,268.861,23.462,32.0,44.607,100,23.462
2026-06-09_21:44:37,21.371,-39.953999,853.820007,0.535,6.045,279.96,23.714,31.0,45.142,100,23.714
2026-06-09_21:44:38,21.370001,-39.957001,853.953979,0.535,6.282,291.059,23.952,31.0,46.033,100,23.952
2026-06-09_21:44:39,21.370001,-39.963001,854.059021,0.535,6.519,302.159,24.2,31.0,46.92,100,24.2
2026-06-09_21:44:40,21.372,-39.964001,854.140015,0.535,6.756,313.26,24.446,31.0,47.661,100,24.446
2026-06-09_21:44:41,21.375,-39.967999,854.276001,0.535,6.994,324.361,24.661,31.0,48.391,100,24.661
2026-06-09_21:44:42,21.375,-39.965,854.362,0.535,7.231,335.464,24.905,32.0,49.163,100,24.905
2026-06-09_21:44:43,21.375,-39.963001,854.208984,0.535,7.468,346.566,25.151,32.0,49.788,100,25.151
2026-06-09_21:44:44,21.379,-39.965,854.445007,0.535,7.706,357.668,25.41,32.0,50.484,100,25.41
2026-06-09_21:44:45,21.382,-39.969002,854.633972,0.535,7.943,368.771,25.675,32.0,51.28,100,25.675
2026-06-09_21:44:46,21.382999,-39.974998,854.778015,0.535,8.18,379.874,25.931,32.0,51.972,100,25.931
2026-06-09_21:44:47,21.384001,-39.972,854.786011,0.535,8.418,390.978,26.152,32.0,52.662,100,26.152
2026-06-09_21:44:48,21.386999,-39.979,855.044983,0.535,8.655,402.082,26.405,32.0,53.345,100,26.405
2026-06-09_21:44:49,21.391001,-39.976002,855.135986,0.535,8.893,413.187,26.66,32.0,53.925,100,26.66
2026-06-09_21:44:50,21.393,-39.967999,855.012024,0.535,9.13,424.291,26.943,32.0,54.498,100,26.943
2026-06-09_21:44:51,21.393999,-39.970001,855.106995,0.535,9.368,435.395,27.167,32.0,55.175,100,27.167
2026-06-09_21:44:52,21.399,-39.976002,855.435974,0.535,9.605,446.498,27.41,32.0,55.888,100,27.41
2026-06-09_21:44:53,21.400999,-39.977001,855.56897,0.535,9.843,457.604,27.675,32.0,56.377,100,27.675
2026-06-09_21:44:54,21.402,-39.976002,855.596008,0.535,10.081,468.709,27.918,32.0,57.034,100,27.918
2026-06-09_21:44:55,21.405001,-39.972,855.622009,0.535,10.318,479.814,28.17,32.0,57.579,100,28.17
2026-06-09_21:44:56,21.408001,-39.98,855.916016,0.536,10.556,490.918,28.406,32.0,58.186,100,28.406
2026-06-09_21:44:57,21.413,-39.977001,856.002991,0.536,10.794,502.024,28.657,32.0,58.668,100,28.657
2026-06-09_21:44:58,21.416,-39.973999,856.049988,0.536,11.032,513.127,28.906,32.0,59.104,100,28.906
2026-06-09_21:44:59,21.417,-39.98,856.309998,0.536,11.269,524.231,29.114,32.0,59.807,100,29.114
2026-06-09_21:45:00,21.417,-39.987,856.424988,0.536,11.507,535.337,29.405,32.0,60.273,100,29.405
2026-06-09_21:45:01,21.417,-39.981998,856.294983,0.536,11.745,546.446,29.701,32.0,60.965,100,29.701
2026-06-09_21:45:02,21.424,-39.978001,856.510986,0.536,11.983,557.551,29.969,32.0,61.48,100,29.969
2026-06-09_21:45:03,21.42,-39.979,856.369019,0.536,12.221,568.658,30.218,32.0,61.934,100,30.218
2026-06-09_21:45:04,21.421,-39.986,856.567993,0.536,12.459,579.763,30.455,32.0,62.442,100,30.455
2026-06-09_21:45:05,21.424,-39.974998,856.463013,0.536,12.697,590.871,30.703,32.0,62.779,100,30.703
2026-06-09_21:45:06,21.424,-39.980999,856.547974,0.536,12.935,601.975,30.945,32.0,63.253,100,30.945
2026-06-09_21:45:07,21.424,-39.981998,856.64502,0.536,13.173,613.081,31.156,31.0,63.815,100,31.156
2026-06-09_21:45:08,21.426001,-39.987999,856.789001,0.536,13.41,624.188,31.388,31.0,64.186,100,31.388
2026-06-09_21:45:09,21.426001,-39.984001,856.718018,0.536,13.648,635.296,31.644,31.0,64.741,100,31.644
2026-06-09_21:45:11,21.424999,-39.986,856.703979,0.536,13.886,646.402,31.915,31.0,65.048,100,31.915
2026-06-09_21:45:12,21.424,-39.980999,856.624023,0.536,14.124,657.51,32.162,31.0,65.596,100,32.162
2026-06-09_21:45:13,21.424,-39.98,856.577026,0.536,14.362,668.617,32.347,30.0,66.23,100,32.347
2026-06-09_21:45:14,21.423,-39.987,856.617981,0.536,14.6,679.723,32.575,30.0,66.642,100,32.575
2026-06-09_21:45:15,21.421,-39.980999,856.469971,0.536,14.838,690.831,32.834,30.0,67.053,100,32.834
2026-06-09_21:45:16,21.421,-39.990002,856.646973,0.536,15.076,701.937,33.072,30.0,67.461,100,33.072
2026-06-09_21:45:17,21.42,-39.978001,856.359009,0.536,15.314,713.046,33.356,30.0,68.003,100,33.356
2026-06-09_21:45:18,21.417999,-39.973999,856.189026,0.536,15.552,724.151,33.607,31.0,68.407,100,33.607
2026-06-09_21:45:19,21.416,-39.983002,856.294983,0.536,15.79,735.255,33.886,31.0,68.81,100,33.886
2026-06-09_21:45:20,21.413,-39.987999,856.281982,0.535,16.266,757.47,34.152,31.0,69.01,100,34.152
2026-06-09_21:45:21,21.414,-39.986,856.215027,0.535,16.503,768.577,34.442,31.0,69.077,100,34.442
2026-06-09_21:45:22,21.406,-39.986,855.989014,0.535,16.741,779.685,34.704,31.0,69.476,100,34.704
2026-06-09_21:45:23,21.406,-39.987,855.96698,0.535,16.741,779.685,34.955,32.0,69.873,100,34.955
2026-06-09_21:45:24,21.402,-39.987999,855.888977,0.535,17.217,801.901,35.185,32.0,70.083,100,35.185
2026-06-09_21:45:25,21.400999,-39.974998,855.388977,0.535,17.454,813.005,35.386,32.0,70.467,100,35.386
2026-06-09_21:45:26,21.396999,-39.990002,855.677002,0.535,17.692,824.114,35.641,27.0,70.926,100,35.641
2026-06-09_21:45:27,21.392,-39.997002,855.697998,0.535,17.93,835.224,35.872,27.0,71.155,100,35.872
2026-06-09_21:45:28,21.386999,-39.977001,855.099976,0.535,18.167,846.329,36.014,27.0,71.611,100,36.014
2026-06-09_21:45:29,21.382999,-39.977001,854.833008,0.535,18.405,857.434,36.197,27.0,71.838,100,36.197
2026-06-09_21:45:30,21.379,-39.983002,854.822021,0.535,18.642,868.539,36.446,27.0,72.215,100,36.446
2026-06-09_21:45:31,21.375,-39.976002,854.497986,0.535,18.879,879.645,36.669,28.0,72.441,100,36.669
2026-06-09_21:45:32,21.365999,-39.983002,854.28302,0.534,19.117,890.753,36.889,28.0,72.891,100,36.889
2026-06-09_21:45:33,21.361,-39.979,854.021973,0.534,19.354,901.859,37.136,28.0,73.115,100,37.136
2026-06-09_21:45:34,21.357,-39.979,853.85199,0.534,19.591,912.964,37.354,28.0,73.339,100,37.354
2026-06-09_21:45:35,21.356001,-39.983002,853.888,0.534,19.828,924.071,37.578,28.0,73.562,100,37.578
2026-06-09_21:45:36,21.346001,-39.987,853.742981,0.534,20.066,935.179,37.8,28.0,74.007,100,37.8
2026-06-09_21:45:37,21.343,-39.981998,853.416992,0.534,20.303,946.285,37.968,29.0,74.155,100,37.968
2026-06-09_21:45:38,21.337999,-39.987,853.252014,0.534,20.54,957.393,38.157,29.0,74.376,100,38.157
2026-06-09_21:45:39,21.329,-39.987,853.02301,0.533,20.777,968.5,38.376,29.0,74.597,100,38.376
2026-06-09_21:45:40,21.326,-39.98,852.627991,0.533,21.013,979.605,38.562,29.0,74.818,100,38.562
2026-06-09_21:45:41,21.323,-39.98,852.51001,0.533,21.25,990.71,38.817,29.0,75.045,100,38.817
2026-06-09_21:45:42,21.315001,-39.98,852.210999,0.533,21.487,1001.816,39.064,30.0,75.308,100,39.064
2026-06-09_21:45:43,21.311001,-39.98,852.041016,0.533,21.724,1012.924,39.327,30.0,75.571,100,39.327
2026-06-09_21:45:44,21.302999,-39.972,851.544006,0.533,21.96,1024.03,39.481,30.0,75.833,100,39.481
2026-06-09_21:45:45,21.295,-39.981998,851.546997,0.533,22.197,1035.136,39.746,30.0,76.079,100,39.746
2026-06-09_21:45:46,21.291,-39.980999,851.327026,0.533,22.433,1046.242,39.951,30.0,76.224,100,39.951
2026-06-09_21:45:47,21.285,-39.992001,851.244019,0.532,22.67,1057.352,40.153,30.0,76.441,100,40.153
2026-06-09_21:45:48,21.278,-39.987999,850.887024,0.532,22.906,1068.461,40.343,30.0,76.658,100,40.343
2026-06-09_21:45:49,21.273001,-39.980999,850.517029,0.532,23.142,1079.567,40.595,31.0,76.874,100,40.595
2026-06-09_21:45:50,21.264,-39.985001,850.252014,0.532,23.379,1090.674,40.832,31.0,77.108,100,40.832
2026-06-09_21:45:51,21.259001,-39.986,850.072998,0.532,23.615,1101.783,40.999,31.0,77.367,100,40.999
2026-06-09_21:45:52,21.254,-39.981998,849.789001,0.532,23.851,1112.891,41.176,31.0,77.624,100,41.176
2026-06-09_21:45:53,21.247,-39.987,849.617004,0.531,24.087,1124.0,41.414,31.0,77.882,100,41.414
2026-06-09_21:45:54,21.243,-39.987,849.466003,0.531,24.323,1135.107,41.719,31.0,78.138,100,41.719
2026-06-09_21:45:55,21.235001,-39.986,849.146973,0.531,24.559,1146.214,42.058,31.0,78.138,100,42.058
2026-06-09_21:45:56,21.229,-39.985001,848.851013,0.531,24.794,1157.322,42.395,31.0,78.309,100,42.395
2026-06-09_21:45:57,21.223,-39.986,848.604004,0.531,25.03,1168.43,42.632,31.0,78.565,100,42.632
2026-06-09_21:45:58,21.215,-39.984001,848.299988,0.531,25.266,1179.538,42.925,31.0,78.82,100,42.925
2026-06-09_21:45:59,21.214001,-39.988998,848.325012,0.53,25.502,1190.646,43.198,31.0,78.82,100,43.198
2026-06-09_21:46:00,21.208,-39.988998,848.086975,0.53,25.737,1201.753,43.471,32.0,79.093,100,43.471
2026-06-09_21:46:01,21.202,-39.983002,847.763,0.53,25.973,1212.86,43.761,32.0,79.411,100,43.761
2026-06-09_21:46:02,21.194,-39.985001,847.473022,0.53,26.208,1223.967,44.035,32.0,79.728,100,44.035
2026-06-09_21:46:03,21.191,-39.987,847.322021,0.53,26.443,1235.075,44.312,32.0,79.728,100,44.312
2026-06-09_21:46:04,21.181999,-39.987,847.013,0.53,26.679,1246.182,44.567,32.0,79.728,100,44.567
2026-06-09_21:46:05,21.174999,-39.992001,846.877014,0.53,26.914,1257.291,44.804,32.0,80.035,100,44.804
2026-06-09_21:46:06,21.171,-39.988998,846.747986,0.529,27.149,1268.399,45.066,33.0,80.288,100,45.066
2026-06-09_21:46:07,21.163,-39.987,846.237976,0.529,27.384,1279.507,45.367,33.0,80.288,100,45.367
2026-06-09_21:46:08,21.157,-39.98,845.903015,0.529,27.619,1290.612,45.589,33.0,80.54,100,45.589
2026-06-09_21:46:09,21.153,-39.984001,845.78302,0.529,27.854,1301.719,45.811,33.0,80.791,100,45.811
2026-06-09_21:46:10,21.143999,-39.990002,845.565002,0.529,28.089,1312.827,46.073,33.0,80.791,100,46.073
2026-06-09_21:46:11,21.138,-39.985001,845.223022,0.529,28.324,1323.935,46.268,33.0,80.958,100,46.268
2026-06-09_21:46:12,21.135,-39.985001,845.083984,0.529,28.559,1335.041,46.422,33.0,80.958,100,46.422
2026-06-09_21:46:13,21.127001,-39.985001,844.789001,0.529,28.793,1346.148,46.655,33.0,81.261,100,46.655
2026-06-09_21:46:14,21.117001,-39.986,844.541992,0.528,29.028,1357.256,46.856,34.0,81.261,100,46.856
2026-06-09_21:46:15,21.113001,-39.986,844.30603,0.528,29.262,1368.364,47.071,34.0,81.781,100,47.071
2026-06-09_21:46:16,21.107,-39.986,843.955994,0.528,29.497,1379.471,47.351,34.0,81.781,100,47.351
2026-06-09_21:46:17,21.103001,-39.987999,843.97699,0.528,29.731,1390.578,47.568,34.0,81.781,100,47.568
2026-06-09_21:46:18,21.094999,-39.986,843.560974,0.528,29.965,1401.685,47.862,34.0,82.074,100,47.862
2026-06-09_21:46:19,21.087,-39.990002,843.302002,0.528,30.2,1412.794,48.042,34.0,82.405,100,48.042
2026-06-09_21:46:20,21.080999,-39.987999,843.008972,0.527,30.434,1423.902,48.139,34.0,82.405,100,48.139
2026-06-09_21:46:21,21.075001,-39.988998,842.791016,0.527,30.668,1435.013,48.289,34.0,82.653,100,48.289
2026-06-09_21:46:22,21.069,-39.993999,842.650024,0.527,30.902,1446.122,48.537,34.0,82.488,100,48.537
2026-06-09_21:46:23,21.059999,-39.980999,842.020996,0.527,31.136,1457.231,48.832,34.0,82.488,100,48.832
2026-06-09_21:46:24,21.056,-39.993999,842.195984,0.526,31.37,1468.339,49.122,34.0,82.488,100,49.122
2026-06-09_21:46:25,21.045,-39.995998,841.851013,0.526,31.604,1479.449,49.409,35.0,82.735,100,49.409
2026-06-09_21:46:26,21.041,-39.98,841.356995,0.526,31.838,1490.557,49.528,35.0,82.982,100,49.528
2026-06-09_21:46:27,21.034,-39.978001,840.849976,0.526,32.071,1501.664,49.787,35.0,82.9,100,49.787
2026-06-09_21:46:28,21.028,-39.987,840.870972,0.526,32.305,1512.771,50.033,35.0,82.9,100,50.033
2026-06-09_21:46:29,21.023001,-39.998001,840.896973,0.526,32.538,1523.88,50.307,35.0,82.9,100,50.307
2026-06-09_21:46:30,21.014999,-39.985001,840.323975,0.525,32.772,1534.99,50.498,35.0,83.183,100,50.498
2026-06-09_21:46:31,21.007999,-39.998001,840.302002,0.525,33.005,1546.1,50.705,35.0,83.183,100,50.705
2026-06-09_21:46:32,21.0,-39.999001,839.994995,0.525,33.239,1557.211,50.93,35.0,83.389,100,50.93
2026-06-09_21:46:33,20.997,-39.987,839.616028,0.525,33.472,1568.321,51.11,35.0,83.389,100,51.11
2026-06-09_21:46:34,20.988001,-39.999001,839.534973,0.525,33.705,1579.434,51.277,35.0,83.696,100,51.277
2026-06-09_21:46:35,20.982,-39.998001,839.23999,0.525,33.938,1590.544,51.501,35.0,83.696,100,51.501
2026-06-09_21:46:36,20.976,-39.997002,839.000977,0.524,34.171,1601.654,51.788,35.0,83.696,100,51.788
2026-06-09_21:46:37,20.968,-39.995998,838.690979,0.524,34.404,1612.763,52.096,35.0,83.696,100,52.096
2026-06-09_21:46:38,20.958,-39.980999,837.926025,0.524,34.637,1623.873,52.421,35.0,84.003,100,52.421
2026-06-09_21:46:39,20.954,-39.981998,837.890991,0.524,34.87,1634.979,52.704,35.0,84.003,100,52.704
2026-06-09_21:46:40,20.943001,-39.984001,837.617004,0.524,35.103,1646.088,52.862,35.0,84.308,100,52.862
2026-06-09_21:46:41,20.941,-39.993999,837.447021,0.524,35.335,1657.198,53.086,35.0,84.308,100,53.086
2026-06-09_21:46:42,20.931999,-39.991001,837.356995,0.524,35.568,1668.306,53.288,35.0,84.308,100,53.288
2026-06-09_21:46:43,20.926001,-39.984001,836.737,0.523,35.8,1679.413,53.478,35.0,84.308,100,53.478
2026-06-09_21:46:44,20.916,-39.994999,836.541016,0.523,36.033,1690.521,53.705,35.0,84.614,100,53.705
2026-06-09_21:46:45,20.91,-39.987,836.151978,0.523,36.265,1701.629,53.921,35.0,84.614,100,53.921
2026-06-09_21:46:46,20.903999,-39.981998,835.77301,0.523,36.497,1712.738,54.109,35.0,84.614,100,54.109
2026-06-09_21:46:47,20.892,-39.987,835.51001,0.523,36.729,1723.847,54.291,35.0,84.918,100,54.291
2026-06-09_21:46:48,20.886,-39.988998,835.297974,0.522,36.961,1734.957,54.48,36.0,84.918,100,54.48
2026-06-09_21:46:49,20.879,-39.986,834.89502,0.522,37.193,1746.065,54.434,36.0,84.918,100,54.434
2026-06-09_21:46:50,20.871,-39.994999,834.755005,0.522,37.425,1757.175,54.482,36.0,84.918,100,54.482
2026-06-09_21:46:51,20.864,-39.995998,834.504028,0.522,37.657,1768.286,54.52,36.0,85.222,100,54.52
2026-06-09_21:46:52,20.858999,-39.990002,834.169983,0.522,37.889,1779.394,54.675,36.0,85.222,100,54.675
2026-06-09_21:46:53,20.846001,-39.987,833.583984,0.521,38.12,1790.502,54.927,36.0,85.222,100,54.927
2026-06-09_21:46:54,20.846001,-39.988998,833.731018,0.521,38.352,1801.609,55.231,36.0,85.222,100,55.231
2026-06-09_21:46:55,20.833,-39.987999,833.213989,0.521,38.583,1812.718,55.561,36.0,85.526,100,55.561
2026-06-09_21:46:56,20.827999,-40.0,833.297974,0.521,38.815,1823.829,55.897,36.0,85.526,100,55.897
2026-06-09_21:46:57,20.816999,-39.992001,832.64801,0.521,39.046,1834.94,56.126,36.0,85.526,100,56.126
2026-06-09_21:46:58,20.812,-39.984001,832.130005,0.52,39.277,1846.048,56.311,36.0,85.526,100,56.311
2026-06-09_21:46:59,20.809,-39.992001,832.20697,0.52,39.509,1857.154,56.509,36.0,85.829,100,56.509
2026-06-09_21:47:00,20.801001,-39.994999,831.979004,0.52,39.74,1868.262,56.741,36.0,85.829,100,56.741
2026-06-09_21:47:01,20.791,-39.987999,831.414978,0.52,39.971,1879.373,56.962,36.0,85.829,100,56.962
2026-06-09_21:47:02,20.787001,-39.994999,831.382996,0.52,40.202,1890.482,57.192,36.0,85.829,100,57.192
2026-06-09_21:47:03,20.778,-39.992001,830.981018,0.519,40.432,1901.592,57.383,36.0,85.929,100,57.383
2026-06-09_21:47:04,20.771,-39.997002,830.784973,0.519,40.663,1912.703,57.591,36.0,86.308,100,57.591
2026-06-09_21:47:05,20.761999,-39.988998,830.25,0.519,40.894,1923.812,57.821,36.0,86.308,100,57.821
2026-06-09_21:47:06,20.756001,-39.999001,830.171021,0.519,41.125,1934.924,58.03,37.0,86.308,100,58.03
2026-06-09_21:47:07,20.743999,-39.995998,829.838989,0.519,41.355,1946.034,58.247,37.0,86.308,100,58.247
2026-06-09_21:47:08,20.738001,-40.0,829.676025,0.519,41.586,1957.146,58.451,37.0,86.04,100,58.451
2026-06-09_21:47:09,20.73,-40.001999,829.403015,0.518,41.816,1968.258,58.623,37.0,86.04,100,58.623
2026-06-09_21:47:10,20.728001,-39.995998,829.044006,0.518,42.046,1979.368,58.786,37.0,86.442,100,58.786
2026-06-09_21:47:11,20.721001,-40.006001,828.98999,0.518,42.277,1990.48,58.832,37.0,86.442,100,58.832
2026-06-09_21:47:12,20.711,-39.993,828.286987,0.518,42.507,2001.592,59.015,37.0,86.442,100,59.015
2026-06-09_21:47:13,20.705999,-39.993999,828.138977,0.518,42.737,2012.701,59.197,37.0,86.442,100,59.197
2026-06-09_21:47:14,20.700001,-39.993999,827.919006,0.518,42.967,2023.811,59.421,37.0,86.442,100,59.421
2026-06-09_21:47:15,20.694,-39.992001,827.643005,0.517,43.197,2034.921,59.596,37.0,86.844,100,59.596
2026-06-09_21:47:16,20.686001,-39.993999,827.322998,0.517,43.427,2046.031,59.823,37.0,86.844,100,59.823
2026-06-09_21:47:17,20.677999,-39.995998,827.132019,0.517,43.656,2057.138,59.986,37.0,86.844,100,59.986
2026-06-09_21:47:18,20.67,-39.990002,826.661987,0.517,43.886,2068.248,60.157,37.0,86.844,100,60.157
2026-06-09_21:47:19,20.665001,-39.992001,826.59198,0.517,44.116,2079.356,60.336,37.0,86.844,100,60.336
2026-06-09_21:47:20,20.66,-40.005001,826.567017,0.517,44.345,2090.466,60.488,38.0,86.844,100,60.488
2026-06-09_21:47:21,20.650999,-39.993,825.875977,0.516,44.575,2101.576,60.613,38.0,87.183,100,60.613
2026-06-09_21:47:22,20.646,-39.992001,825.690002,0.516,44.804,2112.686,60.708,38.0,86.844,100,60.708
2026-06-09_21:47:23,20.634001,-40.001999,825.452026,0.516,45.034,2123.796,60.846,38.0,87.383,100,60.846
2026-06-09_21:47:24,20.628,-39.992001,824.971985,0.516,45.263,2134.905,61.05,38.0,87.383,100,61.05
2026-06-09_21:47:25,20.620001,-39.993,824.734985,0.516,45.492,2146.015,61.136,38.0,87.383,100,61.136
2026-06-09_21:47:26,20.612,-39.988998,824.349976,0.515,45.721,2157.124,61.289,38.0,87.383,100,61.289
2026-06-09_21:47:27,20.608999,-39.986,824.09198,0.515,45.95,2168.232,61.457,38.0,87.183,100,61.457
2026-06-09_21:47:28,20.599001,-39.992001,823.809998,0.515,46.179,2179.341,61.65,38.0,87.383,100,61.65
2026-06-09_21:47:29,20.594,-39.993999,823.650024,0.515,46.407,2190.449,61.799,38.0,87.383,100,61.799
2026-06-09_21:47:30,20.59,-39.998001,823.585022,0.515,46.636,2201.559,61.939,38.0,87.583,100,61.939
2026-06-09_21:47:31,20.584999,-39.999001,823.393982,0.515,46.865,2212.67,62.119,38.0,87.483,100,62.119
2026-06-09_21:47:32,20.576,-40.006001,823.189026,0.514,47.094,2223.781,62.345,38.0,87.483,100,62.345
2026-06-09_21:47:33,20.566999,-39.997002,822.721008,0.514,47.322,2234.893,62.58,38.0,87.483,100,62.58
2026-06-09_21:47:34,20.563999,-40.001999,822.609985,0.514,47.551,2246.005,62.685,38.0,87.483,100,62.685
2026-06-09_21:47:35,20.556,-40.001999,822.328003,0.514,47.779,2257.116,62.591,38.0,87.483,100,62.591
2026-06-09_21:47:36,20.548,-39.999001,821.965027,0.514,48.008,2268.228,62.598,38.0,87.782,100,62.598
2026-06-09_21:47:37,20.542999,-39.998001,821.731995,0.514,48.236,2279.341,62.688,38.0,87.782,100,62.688
2026-06-09_21:47:38,20.538,-40.008999,821.742981,0.513,48.464,2290.455,62.902,38.0,87.782,100,62.902
2026-06-09_21:47:39,20.525999,-40.001999,821.085022,0.513,48.692,2301.567,63.178,38.0,87.782,100,63.178
2026-06-09_21:47:40,20.524,-40.000999,820.987976,0.513,48.92,2312.678,63.445,38.0,87.782,100,63.445
2026-06-09_21:47:41,20.513,-39.993999,820.408997,0.513,49.148,2323.789,63.733,38.0,87.782,100,63.733
2026-06-09_21:47:42,20.502001,-39.995998,820.038025,0.513,49.376,2334.898,64.002,38.0,87.782,100,64.002
2026-06-09_21:47:43,20.497999,-39.995998,819.848022,0.513,49.604,2346.007,64.14,38.0,87.782,100,64.14
2026-06-09_21:47:44,20.49,-39.995998,819.549988,0.512,49.832,2357.117,64.407,38.0,88.18,100,64.407
2026-06-09_21:47:45,20.48,-39.993,819.187988,0.512,50.059,2368.228,64.647,38.0,87.882,100,64.647
2026-06-09_21:47:46,20.475,-39.997002,818.901978,0.512,50.287,2379.338,64.813,38.0,87.882,100,64.813
2026-06-09_21:47:47,20.469,-39.991001,818.723999,0.512,50.514,2390.448,64.964,38.0,88.18,100,64.964
2026-06-09_21:47:48,20.462,-39.994999,818.437012,0.512,50.742,2401.558,65.172,38.0,88.18,100,65.172
2026-06-09_21:47:49,20.455,-39.994999,818.166016,0.512,50.969,2412.668,65.426,39.0,88.18,100,65.426
2026-06-09_21:47:50,20.447001,-39.993,817.771973,0.511,51.196,2423.779,65.683,39.0,88.18,100,65.683
2026-06-09_21:47:51,20.438999,-40.007,817.73999,0.511,51.424,2434.89,65.893,39.0,88.18,100,65.893
2026-06-09_21:47:52,20.427999,-40.002998,817.195984,0.511,51.651,2446.002,66.036,39.0,88.08,100,66.036
2026-06-09_21:47:53,20.421,-39.999001,816.864014,0.511,51.878,2457.113,66.167,39.0,88.08,100,66.167
2026-06-09_21:47:54,20.415001,-40.000999,816.653992,0.511,52.105,2468.224,66.332,39.0,88.08,100,66.332
2026-06-09_21:47:55,20.41,-40.0,816.408997,0.51,52.331,2479.334,66.482,39.0,88.08,100,66.482
2026-06-09_21:47:56,20.399,-40.000999,816.0,0.51,52.558,2490.444,66.566,39.0,88.08,100,66.566
2026-06-09_21:47:57,20.393999,-39.995998,815.716003,0.51,52.785,2501.555,66.777,39.0,88.08,100,66.777
2026-06-09_21:47:58,20.384001,-39.999001,815.364014,0.51,53.011,2512.664,66.881,39.0,88.08,100,66.881
2026-06-09_21:47:59,20.372999,-39.997002,815.03302,0.509,53.238,2523.776,67.079,39.0,88.378,100,67.079
2026-06-09_21:48:00,20.370001,-39.999001,814.773987,0.509,53.464,2534.887,67.363,39.0,88.378,100,67.363
2026-06-09_21:48:01,20.360001,-40.0,814.502991,0.509,53.69,2545.998,67.31,39.0,88.378,100,67.31
2026-06-09_21:48:02,20.353001,-39.999001,814.065002,0.509,53.916,2557.11,67.325,39.0,88.378,100,67.325
2026-06-09_21:48:03,20.344999,-40.0,813.857971,0.509,54.143,2568.219,67.509,39.0,88.378,100,67.509
2026-06-09_21:48:04,20.336,-40.007999,813.637024,0.508,54.369,2579.331,67.744,39.0,88.378,100,67.744
2026-06-09_21:48:05,20.327,-39.994999,812.947021,0.508,54.595,2590.444,67.984,39.0,88.378,100,67.984
2026-06-09_21:48:06,20.316,-39.988998,812.585999,0.508,54.82,2601.554,68.269,39.0,88.378,100,68.269
2026-06-09_21:48:07,20.312,-39.993999,812.377014,0.508,55.046,2612.662,68.442,39.0,88.378,100,68.442
2026-06-09_21:48:08,20.302999,-39.994999,812.028015,0.508,55.272,2623.774,68.659,39.0,88.378,100,68.659
2026-06-09_21:48:09,20.292999,-39.999001,811.732971,0.507,55.497,2634.883,68.924,39.0,88.378,100,68.924
2026-06-09_21:48:10,20.285999,-40.004002,811.53302,0.507,55.723,2645.994,69.136,39.0,88.378,100,69.136
2026-06-09_21:48:11,20.275,-39.997002,810.955017,0.507,55.948,2657.106,69.384,39.0,88.378,100,69.384
2026-06-09_21:48:12,20.266001,-40.000999,810.677002,0.507,56.174,2668.217,69.604,39.0,88.378,100,69.604
2026-06-09_21:48:13,20.254,-39.995998,810.10498,0.506,56.399,2679.329,69.815,39.0,88.378,100,69.815
2026-06-09_21:48:14,20.247,-39.997002,809.822021,0.506,56.624,2690.44,69.972,39.0,88.378,100,69.972
2026-06-09_21:48:15,20.238001,-39.994999,809.478027,0.506,56.849,2701.55,70.131,39.0,88.378,100,70.131
2026-06-09_21:48:16,20.229,-39.995998,809.14502,0.506,57.074,2712.66,70.265,39.0,88.676,100,70.265
2026-06-09_21:48:17,20.223,-39.993,808.843018,0.506,57.298,2723.77,70.438,39.0,88.378,100,70.438
2026-06-09_21:48:18,20.209,-40.005001,808.55603,0.505,57.523,2734.881,70.583,39.0,88.676,100,70.583
2026-06-09_21:48:19,20.195,-39.995998,807.916992,0.505,57.747,2745.992,70.709,39.0,88.378,100,70.709
2026-06-09_21:48:20,20.188999,-39.998001,807.588989,0.505,57.972,2757.104,70.894,39.0,88.378,100,70.894
2026-06-09_21:48:21,20.177999,-40.002998,807.22998,0.505,58.196,2768.216,71.041,39.0,88.378,100,71.041
2026-06-09_21:48:22,20.17,-39.998001,806.77301,0.504,58.42,2779.328,71.228,39.0,88.775,100,71.228
2026-06-09_21:48:23,20.163,-39.997002,806.487,0.504,58.645,2790.439,71.361,39.0,88.676,100,71.361
2026-06-09_21:48:24,20.150999,-39.993999,805.945984,0.504,58.869,2801.549,71.558,39.0,88.775,100,71.558
2026-06-09_21:48:25,20.139999,-40.006001,805.757019,0.503,59.092,2812.659,71.721,39.0,88.775,100,71.721
2026-06-09_21:48:26,20.129999,-39.992001,805.132996,0.503,59.316,2823.772,71.93,39.0,88.676,100,71.93
2026-06-09_21:48:27,20.117001,-39.997002,804.768005,0.503,59.54,2834.881,72.067,39.0,88.676,100,72.067
2026-06-09_21:48:29,20.111,-39.998001,804.370972,0.503,59.763,2845.994,72.207,39.0,88.676,100,72.207
2026-06-09_21:48:30,20.1,-39.991001,803.804993,0.503,59.987,2857.108,72.373,39.0,88.676,100,72.373
2026-06-09_21:48:31,20.089001,-39.993,803.372986,0.502,60.21,2868.219,72.618,40.0,88.676,100,72.618
2026-06-09_21:48:32,20.077,-39.994999,803.013,0.502,60.433,2879.329,72.791,40.0,88.676,100,72.791
2026-06-09_21:48:33,20.066,-39.998001,802.63501,0.502,60.656,2890.439,72.919,40.0,88.676,100,72.919
2026-06-09_21:48:34,20.054001,-40.0,802.164978,0.501,60.879,2901.549,73.039,40.0,88.676,100,73.039
2026-06-09_21:48:35,20.042999,-40.004002,801.833008,0.501,61.102,2912.661,73.242,40.0,88.676,100,73.242
2026-06-09_21:48:36,20.033001,-40.000999,801.370972,0.501,61.325,2923.773,73.471,40.0,88.676,100,73.471
2026-06-09_21:48:37,20.021999,-39.998001,800.848999,0.501,61.548,2934.885,73.679,40.0,88.676,100,73.679
2026-06-09_21:48:38,20.007,-40.0,800.416992,0.5,61.77,2945.996,73.811,40.0,88.676,100,73.811
2026-06-09_21:48:39,19.995001,-39.999001,799.940002,0.5,61.992,2957.106,73.973,40.0,88.676,100,73.973
2026-06-09_21:48:40,19.987,-40.0,799.61499,0.5,62.214,2968.217,73.805,40.0,88.676,100,73.805
2026-06-09_21:48:41,19.973,-39.999001,798.952026,0.499,62.437,2979.329,73.875,40.0,88.676,100,73.875
2026-06-09_21:48:42,19.965,-39.999001,798.629028,0.499,62.658,2990.44,74.1,40.0,88.676,100,74.1
2026-06-09_21:48:43,19.954,-40.001999,798.202026,0.499,62.88,3001.551,74.243,40.0,88.676,100,74.243
2026-06-09_21:48:44,19.945,-39.995998,797.737976,0.499,63.102,3012.663,74.404,40.0,88.676,100,74.404
2026-06-09_21:48:45,19.926001,-40.001999,797.120972,0.498,63.324,3023.773,74.656,40.0,88.676,100,74.656
2026-06-09_21:48:46,19.913,-39.993,796.413025,0.498,63.545,3034.885,74.877,40.0,88.676,100,74.877
2026-06-09_21:48:47,19.903,-39.993,796.073975,0.498,63.987,3057.104,75.034,39.0,88.676,100,75.034
2026-06-09_21:48:48,19.889999,-39.994999,795.666016,0.497,64.208,3068.214,75.23,39.0,88.676,100,75.23
2026-06-09_21:48:49,19.879999,-39.993999,795.025024,0.497,64.429,3079.324,75.458,39.0,88.676,100,75.458
2026-06-09_21:48:50,19.864,-40.0,794.684021,0.497,64.65,3090.435,75.685,39.0,88.676,100,75.685
2026-06-09_21:48:51,19.851,-39.993,794.013977,0.497,64.87,3101.545,75.74,40.0,88.676,100,75.74
2026-06-09_21:48:52,19.837,-40.004002,793.757019,0.496,65.091,3112.658,75.889,40.0,88.676,100,75.889
2026-06-09_21:48:53,19.827999,-40.004002,793.203003,0.496,65.311,3123.77,76.023,40.0,88.676,100,76.023
2026-06-09_21:48:54,19.816,-40.004002,792.73999,0.495,65.532,3134.883,76.14,40.0,88.676,100,76.14
2026-06-09_21:48:55,19.799999,-40.007999,792.176025,0.495,65.752,3145.995,76.383,40.0,88.676,100,76.383
2026-06-09_21:48:56,19.789,-40.001999,791.622986,0.495,65.971,3157.108,76.581,40.0,88.676,100,76.581
2026-06-09_21:48:57,19.777,-40.000999,791.122009,0.495,66.191,3168.219,76.809,40.0,88.676,100,76.809
2026-06-09_21:48:58,19.761,-39.993,790.5,0.494,66.411,3179.328,76.937,40.0,88.676,100,76.937
2026-06-09_21:48:59,19.750999,-40.000999,790.14502,0.494,66.63,3190.44,76.939,40.0,88.676,100,76.939
2026-06-09_21:49:00,19.736,-40.000999,789.630005,0.494,66.85,3201.551,77.159,40.0,88.676,100,77.159
2026-06-09_21:49:01,19.723,-40.0,789.052002,0.493,67.069,3212.662,77.359,40.0,88.676,100,77.359
2026-06-09_21:49:02,19.708,-39.995998,788.432007,0.493,67.288,3223.773,77.491,40.0,88.676,100,77.491
2026-06-09_21:49:03,19.698,-39.999001,787.927002,0.493,67.507,3234.884,77.628,40.0,88.676,100,77.628
2026-06-09_21:49:04,19.684999,-40.006001,787.465027,0.492,67.725,3245.995,77.832,40.0,88.676,100,77.832
2026-06-09_21:49:05,19.673,-40.000999,787.161987,0.492,67.944,3257.106,78.007,40.0,88.676,100,78.007
2026-06-09_21:49:06,19.659,-40.001999,786.40802,0.492,68.162,3268.217,78.142,40.0,88.676,100,78.142
2026-06-09_21:49:07,19.646,-39.993999,785.742981,0.491,68.381,3279.328,78.362,40.0,88.676,100,78.362
2026-06-09_21:49:08,19.631001,-39.995998,785.195984,0.491,68.599,3290.439,78.509,40.0,88.676,100,78.509
2026-06-09_21:49:09,19.622,-40.006001,785.028992,0.491,68.817,3301.553,78.686,40.0,88.378,100,78.686
2026-06-09_21:49:10,19.607,-40.0,784.437988,0.49,69.035,3312.665,78.868,40.0,88.676,100,78.868
2026-06-09_21:49:11,19.591,-40.004002,783.804993,0.49,69.253,3323.777,79.055,40.0,88.676,100,79.055
2026-06-09_21:49:12,19.579,-40.012001,783.573975,0.49,69.47,3334.89,79.227,40.0,88.676,100,79.227
2026-06-09_21:49:13,19.562,-40.002998,782.758972,0.489,69.688,3346.001,79.214,40.0,88.676,100,79.214
2026-06-09_21:49:14,19.551001,-40.007,782.205017,0.489,69.905,3357.115,79.345,40.0,88.477,100,79.345
2026-06-09_21:49:15,19.540001,-39.995998,781.562012,0.489,70.122,3368.225,79.489,40.0,88.477,100,79.489
2026-06-09_21:49:16,19.523001,-40.0,780.955017,0.488,70.339,3379.336,79.558,40.0,88.477,100,79.558
2026-06-09_21:49:17,19.511999,-40.001999,780.533997,0.488,70.556,3390.448,79.672,40.0,88.477,100,79.672
2026-06-09_21:49:18,19.499001,-40.013,780.281006,0.488,70.773,3401.563,79.8,40.0,88.676,100,79.8
2026-06-09_21:49:19,19.486,-40.009998,779.664001,0.487,70.989,3412.677,79.878,40.0,88.378,100,79.878
2026-06-09_21:49:20,19.472,-40.004002,779.005981,0.487,71.206,3423.789,79.92,40.0,88.378,100,79.92
2026-06-09_21:49:21,19.461,-39.992001,778.29303,0.487,71.422,3434.898,80.0,40.0,88.378,100,80.0
