Repository: CustomPacksFPV/battery-test-viewer

File: data/JP30 6S1P 30A 68deg_temp_corrected_68C.csv
----------------(炬为负载测试仪)ATORCH LOAD_Tester Software----------------
------------------CL24/BW150/BW600/DL150-------------------
----------------(炬为负载测试仪)ATORCH LOAD_Tester Software----------------
(时间)DATE,(电压)VOLTAGE(V),(电流)CURRENT(A),(功率)POWER(W),(电阻)RESISTANCE(Ω),(电量)E_QUANTITY(Wh),(容量)E_CAPACITY(mAh),(探头温度)NTC_TEMP(℃),(CPU温度)CPU_TEMP(℃),(MOS管子温度)MOS_TEMP(℃),(风扇转速)FAN_SPEED(RPM),(探头温度)NTC_TEMP(℃)_CORRECTED
2026-06-08_13:25:16,25.177999,0.0,0.0,9999.991,0.0,0.5,20.976,29.0,26.267,30,20.976
2026-06-08_13:25:17,23.829,-20.455999,489.591003,1.377,0.0,0.5,20.976,29.0,26.069,30,20.976
2026-06-08_13:25:18,23.306999,-25.988001,606.95697,0.914,0.153,6.975,20.976,29.0,26.168,100,20.976
2026-06-08_13:25:19,23.113001,-27.433001,634.080017,0.865,0.324,14.363,20.983,30.0,26.168,100,20.983
2026-06-08_13:25:20,22.969999,-28.347,651.143982,0.817,0.502,22.093,21.004,30.0,26.267,100,21.004
2026-06-08_13:25:21,22.875999,-28.962,662.554993,0.792,0.685,30.046,21.039,30.0,26.463,100,21.039
2026-06-08_13:25:22,22.809,-29.240999,666.987976,0.785,0.869,38.124,21.094,30.0,26.82,100,21.094
2026-06-08_13:25:23,22.756001,-29.431999,669.767029,0.776,1.055,46.268,21.194,30.0,27.416,100,21.194
2026-06-08_13:25:24,22.716999,-29.552,671.497986,0.77,1.241,54.463,21.305,31.0,27.977,100,21.305
2026-06-08_13:25:25,22.687,-29.66,672.90802,0.765,1.428,62.681,21.429,31.0,28.865,100,21.429
2026-06-08_13:25:26,22.659,-29.709999,673.35498,0.763,1.615,70.922,21.548,31.0,29.446,100,21.548
2026-06-08_13:25:27,22.638,-29.771,674.072998,0.761,1.802,79.183,21.655,31.0,30.228,100,21.655
2026-06-08_13:25:28,22.620001,-29.812,674.405029,0.759,1.989,87.457,21.76,31.0,30.94,100,21.76
2026-06-08_13:25:29,22.605,-29.841,674.630981,0.758,2.176,95.742,21.896,32.0,31.726,100,21.896
2026-06-08_13:25:30,22.594,-29.871,674.903992,0.757,2.364,104.036,22.05,32.0,32.512,100,22.05
2026-06-08_13:25:31,22.584,-29.893,675.132996,0.755,2.551,112.335,22.204,32.0,33.31,100,22.204
2026-06-08_13:25:32,22.577,-29.903,675.130981,0.755,2.739,120.639,22.348,32.0,34.02,100,22.348
2026-06-08_13:25:33,22.566,-29.908001,674.921997,0.755,2.926,128.945,22.523,32.0,35.17,100,22.523
2026-06-08_13:25:34,22.559,-29.93,675.221008,0.754,3.114,137.255,22.689,32.0,35.972,100,22.689
2026-06-08_13:25:35,22.552999,-29.936001,675.171021,0.754,3.301,145.57,22.865,32.0,36.638,100,22.865
2026-06-08_13:25:36,22.549,-29.934,675.03302,0.753,3.489,153.886,23.032,32.0,37.042,100,23.032
2026-06-08_13:25:37,22.545,-29.940001,675.059021,0.753,3.676,162.202,23.222,32.0,37.795,100,23.222
2026-06-08_13:25:38,22.542,-29.947001,675.085022,0.753,3.864,170.52,23.395,32.0,38.46,100,23.395
2026-06-08_13:25:39,22.537001,-29.955,675.18103,0.752,4.051,178.841,23.587,32.0,39.203,100,23.587
2026-06-08_13:25:40,22.534,-29.961,675.177002,0.752,4.239,187.162,23.773,32.0,39.868,100,23.773
2026-06-08_13:25:41,22.531,-29.964001,675.163025,0.752,4.427,195.484,23.954,32.0,40.864,100,23.954
2026-06-08_13:25:42,22.530001,-29.964001,675.114014,0.752,4.614,203.807,24.129,32.0,41.45,100,24.129
2026-06-08_13:25:43,22.525,-29.964001,674.999023,0.752,4.802,212.131,24.361,32.0,42.119,100,24.361
2026-06-08_13:25:44,22.524,-29.971001,675.085999,0.752,4.989,220.455,24.596,32.0,42.726,100,24.596
2026-06-08_13:25:45,22.521999,-29.974001,675.122009,0.751,5.177,228.78,24.792,32.0,43.285,100,24.792
2026-06-08_13:25:46,22.514999,-29.978001,674.981995,0.751,5.364,237.107,24.984,32.0,43.954,100,24.984
2026-06-08_13:25:47,22.511,-29.969999,674.666992,0.751,5.552,245.433,25.152,32.0,44.444,100,25.152
2026-06-08_13:25:48,22.51,-29.971001,674.682983,0.751,5.739,253.757,25.307,32.0,45.142,100,25.307
2026-06-08_13:25:49,22.503,-29.969,674.434021,0.751,5.926,262.083,25.469,31.0,45.652,100,25.469
2026-06-08_13:25:50,22.500999,-29.969999,674.382019,0.751,6.114,270.408,25.659,31.0,46.256,100,25.659
2026-06-08_13:25:51,22.497,-29.969999,674.299011,0.751,6.301,278.733,25.864,31.0,46.92,100,25.864
2026-06-08_13:25:52,22.493,-29.976999,674.377014,0.75,6.488,287.059,26.058,31.0,47.401,100,26.058
2026-06-08_13:25:53,22.493,-29.974001,674.242004,0.75,6.676,295.386,26.241,31.0,47.92,100,26.241
2026-06-08_13:25:54,22.49,-29.979,674.247009,0.75,6.863,303.712,26.427,31.0,48.391,100,26.427
2026-06-08_13:25:55,22.485001,-29.978001,674.059021,0.75,7.05,312.04,26.58,31.0,48.899,100,26.58
2026-06-08_13:25:56,22.482,-29.979,674.007019,0.75,7.237,320.367,26.762,31.0,49.431,100,26.762
2026-06-08_13:25:57,22.478001,-29.976,673.820984,0.75,7.425,328.694,26.946,31.0,49.788,100,26.946
2026-06-08_13:25:58,22.475,-29.975,673.721985,0.75,7.612,337.021,27.11,31.0,50.342,100,27.11
2026-06-08_13:25:59,22.466999,-29.981001,673.666992,0.749,7.799,345.347,27.28,31.0,50.86,100,27.28
2026-06-08_13:26:00,22.466,-29.976,673.455994,0.749,7.986,353.675,27.472,31.0,51.14,100,27.472
2026-06-08_13:26:01,22.462,-29.975,673.317017,0.749,8.173,362.002,27.663,31.0,51.834,100,27.663
2026-06-08_13:26:02,22.455,-29.976999,673.15802,0.749,8.36,370.329,27.827,31.0,52.218,100,27.827
2026-06-08_13:26:03,22.452,-29.982,673.166016,0.749,8.547,378.656,28.006,31.0,52.662,100,28.006
2026-06-08_13:26:04,22.450001,-29.982,673.109985,0.749,8.734,386.985,28.194,31.0,53.248,100,28.194
2026-06-08_13:26:05,22.444,-29.976,672.903992,0.749,8.921,395.313,28.534,31.0,53.491,100,28.534
2026-06-08_13:26:06,22.438,-29.981001,672.737976,0.749,9.108,403.64,28.814,31.0,54.068,100,28.814
2026-06-08_13:26:07,22.431999,-29.985001,672.679993,0.748,9.295,411.967,28.969,31.0,54.355,100,28.969
2026-06-08_13:26:08,22.427,-29.981001,672.437012,0.748,9.482,420.297,29.096,31.0,54.735,100,29.096
2026-06-08_13:26:09,22.422001,-29.98,672.284973,0.748,9.668,428.625,29.234,32.0,55.175,100,29.234
2026-06-08_13:26:10,22.416,-29.98,672.098999,0.748,10.042,445.281,29.371,32.0,55.481,100,29.371
2026-06-08_13:26:11,22.414,-29.983,672.075989,0.748,10.229,453.61,29.565,32.0,55.888,100,29.565
2026-06-08_13:26:12,22.41,-29.988001,672.052979,0.747,10.229,453.61,29.756,32.0,56.211,100,29.756
2026-06-08_13:26:14,22.405001,-29.983,671.791016,0.747,10.602,470.269,29.951,32.0,56.708,100,29.951
2026-06-08_13:26:15,22.402,-29.983999,671.718018,0.747,10.788,478.599,30.12,32.0,57.034,100,30.12
2026-06-08_13:26:16,22.398001,-29.987,671.656982,0.747,10.788,478.599,30.317,32.0,57.431,100,30.317
2026-06-08_13:26:17,22.391001,-29.99,671.526978,0.747,11.162,495.258,30.474,32.0,57.727,100,30.474
2026-06-08_13:26:18,22.384001,-29.976,671.026001,0.747,11.348,503.586,30.671,32.0,58.024,100,30.671
2026-06-08_13:26:19,22.379999,-29.982,671.031006,0.746,11.348,503.586,30.791,32.0,58.347,100,30.791
2026-06-08_13:26:20,22.374001,-29.982,670.846008,0.746,11.721,520.242,30.975,32.0,58.668,100,30.975
2026-06-08_13:26:21,22.364,-29.985001,670.643005,0.746,11.907,528.572,31.173,32.0,58.934,100,31.173
2026-06-08_13:26:22,22.357,-29.976999,670.276978,0.746,11.907,528.572,31.299,32.0,59.28,100,31.299
2026-06-08_13:26:23,22.35,-29.98,670.122986,0.746,12.279,545.227,31.423,32.0,59.632,100,31.423
2026-06-08_13:26:24,22.348,-29.983,670.070984,0.745,12.465,553.556,31.56,32.0,59.982,100,31.56
2026-06-08_13:26:25,22.343,-29.979,669.823975,0.745,12.652,561.885,31.722,31.0,60.156,100,31.722
2026-06-08_13:26:26,22.337999,-29.986,669.833984,0.745,12.838,570.214,31.908,31.0,60.62,100,31.908
2026-06-08_13:26:27,22.329,-29.989,669.656006,0.745,13.024,578.544,32.137,31.0,60.792,100,32.137
2026-06-08_13:26:28,22.325001,-29.987,669.481995,0.744,13.21,586.874,32.337,31.0,61.137,100,32.337
2026-06-08_13:26:29,22.316999,-29.983999,669.166992,0.744,13.395,595.206,32.556,31.0,61.308,100,32.556
2026-06-08_13:26:30,22.305,-29.987,668.88501,0.744,13.581,603.536,32.677,31.0,61.651,100,32.677
2026-06-08_13:26:31,22.299999,-29.981001,668.594971,0.744,13.767,611.866,32.766,31.0,61.764,100,32.766
2026-06-08_13:26:32,22.292999,-29.981001,668.400024,0.744,13.953,620.195,32.93,31.0,62.273,100,32.93
2026-06-08_13:26:33,22.288,-29.986,668.351013,0.743,14.138,628.525,33.127,31.0,62.442,100,33.127
2026-06-08_13:26:34,22.277,-29.992001,668.203979,0.743,14.324,636.856,33.338,31.0,62.611,100,33.338
2026-06-08_13:26:35,22.268999,-29.982,667.72699,0.743,14.51,645.186,33.531,32.0,62.779,100,33.531
2026-06-08_13:26:36,22.264999,-29.986,667.643982,0.743,14.695,653.515,33.676,32.0,63.128,100,33.676
2026-06-08_13:26:37,22.256001,-29.988001,667.484009,0.742,14.88,661.845,33.818,32.0,63.253,100,33.818
2026-06-08_13:26:38,22.247,-29.99,667.315002,0.742,15.066,670.177,33.989,32.0,63.628,100,33.989
2026-06-08_13:26:39,22.243999,-29.990999,667.122986,0.742,15.251,678.509,34.134,32.0,63.815,100,34.134
2026-06-08_13:26:40,22.236,-29.989,666.875,0.741,15.436,686.84,34.29,27.0,64.001,100,34.29
2026-06-08_13:26:41,22.229,-29.989,666.638977,0.741,15.622,695.17,34.489,27.0,64.372,100,34.489
2026-06-08_13:26:42,22.222,-29.990999,666.47699,0.741,15.807,703.499,34.69,27.0,64.557,100,34.69
2026-06-08_13:26:43,22.212,-29.992001,666.21698,0.741,15.992,711.83,34.877,27.0,64.864,100,34.877
2026-06-08_13:26:44,22.205,-29.995001,666.051025,0.741,16.177,720.161,34.992,27.0,64.864,100,34.992
2026-06-08_13:26:45,22.195999,-29.992001,665.713989,0.74,16.362,728.493,35.128,27.0,65.231,100,35.128
2026-06-08_13:26:46,22.191999,-29.983999,665.406006,0.74,16.547,736.822,35.304,28.0,65.414,100,35.304
2026-06-08_13:26:47,22.181999,-29.983,665.10199,0.74,16.731,745.151,35.495,28.0,65.596,100,35.495
2026-06-08_13:26:48,22.173,-29.982,664.825989,0.74,16.916,753.481,35.695,28.0,65.596,100,35.695
2026-06-08_13:26:49,22.164,-29.985001,664.638977,0.739,17.101,761.811,35.846,28.0,65.96,100,35.846
2026-06-08_13:26:50,22.16,-29.981001,664.403992,0.739,17.285,770.14,35.94,28.0,66.161,100,35.94
2026-06-08_13:26:51,22.149,-29.986,664.195007,0.739,17.47,778.47,36.111,28.0,66.368,100,36.111
2026-06-08_13:26:52,22.139,-29.988001,663.903992,0.738,17.654,786.801,36.302,28.0,66.505,100,36.302
2026-06-08_13:26:53,22.127001,-29.993999,663.809998,0.738,17.839,795.134,36.483,28.0,66.505,100,36.483
2026-06-08_13:26:54,22.120001,-29.996,663.580994,0.737,18.023,803.467,36.562,28.0,66.711,100,36.562
2026-06-08_13:26:55,22.113001,-29.997,663.380981,0.737,18.207,811.8,36.627,28.0,66.916,100,36.627
2026-06-08_13:26:56,22.101999,-29.992001,663.012024,0.737,18.392,820.131,36.778,28.0,67.121,100,36.778
2026-06-08_13:26:57,22.091999,-29.983,662.52002,0.737,18.576,828.46,36.891,28.0,67.665,100,36.891
2026-06-08_13:26:58,22.087999,-29.987,662.455017,0.737,18.76,836.79,37.042,28.0,67.8,100,37.042
2026-06-08_13:26:59,22.08,-29.988001,662.138,0.736,18.944,845.121,37.194,29.0,68.003,100,37.194
2026-06-08_13:27:00,22.070999,-29.986,661.827026,0.736,19.127,853.45,37.395,29.0,68.003,100,37.395
2026-06-08_13:27:01,22.059999,-29.989,661.564026,0.736,19.311,861.779,37.595,29.0,68.407,100,37.595
2026-06-08_13:27:02,22.049999,-29.989,661.278992,0.735,19.495,870.108,37.812,29.0,68.407,100,37.812
2026-06-08_13:27:03,22.041,-29.987,660.95697,0.735,19.679,878.438,38.025,29.0,68.609,100,38.025
2026-06-08_13:27:04,22.028999,-29.983999,660.601013,0.735,19.862,886.769,38.207,29.0,68.81,100,38.207
2026-06-08_13:27:05,22.018,-29.992001,660.437988,0.734,20.046,895.101,38.367,29.0,68.474,100,38.367
2026-06-08_13:27:06,22.007,-29.981001,659.901978,0.734,20.229,903.433,38.446,29.0,68.676,100,38.446
2026-06-08_13:27:07,21.997,-29.989,659.771973,0.734,20.412,911.762,38.639,30.0,68.876,100,38.639
2026-06-08_13:27:08,21.988001,-29.987,659.45697,0.733,20.596,920.094,38.827,30.0,68.876,100,38.827
2026-06-08_13:27:09,21.979,-29.987,659.104004,0.733,20.779,928.424,38.981,30.0,69.077,100,38.981
2026-06-08_13:27:10,21.965,-29.993,658.827026,0.733,20.962,936.755,39.148,30.0,69.277,100,39.148
2026-06-08_13:27:11,21.955,-29.99,658.432983,0.732,21.145,945.088,39.272,30.0,69.277,100,39.272
2026-06-08_13:27:12,21.943001,-29.989,658.075989,0.732,21.328,953.42,39.349,30.0,69.476,100,39.349
2026-06-08_13:27:13,21.929001,-29.988001,657.638,0.731,21.51,961.75,39.5,30.0,69.476,100,39.5
2026-06-08_13:27:14,21.92,-29.990999,657.463013,0.731,21.693,970.08,39.637,30.0,69.675,100,39.637
2026-06-08_13:27:15,21.907,-29.986,657.025024,0.731,21.875,978.41,39.664,30.0,69.873,100,39.664
2026-06-08_13:27:16,21.893999,-29.997999,656.937012,0.73,22.058,986.743,39.701,31.0,69.873,100,39.701
2026-06-08_13:27:17,21.885,-29.99,656.414978,0.73,22.24,995.074,39.839,31.0,70.083,100,39.839
2026-06-08_13:27:18,21.875,-29.99,656.099976,0.729,22.423,1003.405,39.867,31.0,70.083,100,39.867
2026-06-08_13:27:19,21.865999,-29.990999,655.794983,0.729,22.605,1011.737,39.987,31.0,70.237,100,39.987
2026-06-08_13:27:20,21.855,-29.993999,655.562988,0.729,22.787,1020.07,40.109,31.0,70.467,100,40.109
2026-06-08_13:27:21,21.841,-29.992001,655.080994,0.728,22.969,1028.402,40.311,31.0,70.467,100,40.311
2026-06-08_13:27:22,21.829,-29.993999,654.744995,0.728,23.151,1036.734,40.441,31.0,70.467,100,40.441
2026-06-08_13:27:23,21.819,-29.996,654.500977,0.727,23.333,1045.066,40.496,31.0,70.697,100,40.496
2026-06-08_13:27:24,21.805,-29.99,653.93103,0.727,23.515,1053.398,40.679,31.0,70.697,100,40.679
2026-06-08_13:27:25,21.794001,-29.993,653.69397,0.727,23.696,1061.729,40.782,31.0,70.926,100,40.782
2026-06-08_13:27:26,21.781,-29.983999,653.155029,0.727,23.878,1070.059,40.855,31.0,70.926,100,40.855
2026-06-08_13:27:27,21.766001,-29.997,653.04303,0.726,24.059,1078.388,40.873,31.0,71.155,100,40.873
2026-06-08_13:27:28,21.753,-29.989,652.55603,0.726,24.24,1086.717,40.993,31.0,71.155,100,40.993
2026-06-08_13:27:29,21.742001,-29.993999,652.245972,0.725,24.422,1095.049,41.213,31.0,71.383,100,41.213
2026-06-08_13:27:30,21.731001,-29.992001,651.801025,0.725,24.603,1103.38,41.247,31.0,71.383,100,41.247
2026-06-08_13:27:31,21.719999,-29.993999,651.507996,0.724,24.784,1111.711,41.246,31.0,71.383,100,41.246
2026-06-08_13:27:32,21.705,-29.992001,650.995972,0.724,24.965,1120.042,41.346,31.0,71.611,100,41.346
2026-06-08_13:27:33,21.695,-29.993,650.713989,0.723,25.145,1128.373,41.559,31.0,71.611,100,41.559
2026-06-08_13:27:34,21.68,-29.989,650.182007,0.723,25.326,1136.704,41.783,31.0,71.611,100,41.783
2026-06-08_13:27:35,21.663,-29.989,649.671021,0.722,25.507,1145.034,41.901,31.0,71.838,100,41.901
2026-06-08_13:27:36,21.652,-29.99,649.411987,0.722,25.687,1153.364,42.126,31.0,71.838,100,42.126
2026-06-08_13:27:37,21.639,-29.999001,649.187012,0.722,25.867,1161.694,42.327,31.0,71.838,100,42.327
2026-06-08_13:27:38,21.622,-29.99,648.554993,0.721,26.047,1170.026,42.517,31.0,72.064,100,42.517
2026-06-08_13:27:39,21.608999,-29.993999,648.21698,0.72,26.228,1178.356,42.654,31.0,72.064,100,42.654
2026-06-08_13:27:40,21.597,-29.997999,647.870972,0.72,26.408,1186.688,42.837,31.0,72.215,100,42.837
2026-06-08_13:27:41,21.586,-29.997,647.534973,0.72,26.587,1195.019,42.925,31.0,72.215,100,42.925
2026-06-08_13:27:42,21.573,-29.997,647.138,0.719,26.767,1203.351,43.037,31.0,72.215,100,43.037
2026-06-08_13:27:43,21.556999,-29.997999,646.695984,0.719,26.947,1211.684,43.187,31.0,72.215,100,43.187
2026-06-08_13:27:44,21.545,-29.99,646.161011,0.718,27.127,1220.018,43.348,32.0,72.441,100,43.348
2026-06-08_13:27:45,21.530001,-29.989,645.758972,0.718,27.306,1228.35,43.54,32.0,72.591,100,43.54
2026-06-08_13:27:46,21.516001,-29.997999,645.508972,0.717,27.485,1236.683,43.662,32.0,72.816,100,43.662
2026-06-08_13:27:47,21.5,-29.995001,645.036987,0.717,27.665,1245.015,43.85,32.0,72.816,100,43.85
2026-06-08_13:27:48,21.492001,-29.997,644.703979,0.716,27.844,1253.346,43.95,32.0,73.04,100,43.95
2026-06-08_13:27:49,21.474001,-29.993999,644.112,0.716,28.023,1261.68,44.1,32.0,73.04,100,44.1
2026-06-08_13:27:50,21.459999,-29.997999,643.783997,0.716,28.202,1270.013,44.224,33.0,73.04,100,44.224
2026-06-08_13:27:51,21.444,-29.995001,643.22998,0.715,28.38,1278.347,44.38,33.0,73.04,100,44.38
2026-06-08_13:27:52,21.427,-29.993999,642.711975,0.715,28.559,1286.679,44.473,33.0,73.04,100,44.473
2026-06-08_13:27:53,21.412001,-29.997999,642.338013,0.714,28.738,1295.012,44.615,33.0,73.115,100,44.615
2026-06-08_13:27:54,21.398001,-30.000999,642.007996,0.713,28.916,1303.346,44.797,33.0,73.264,100,44.797
2026-06-08_13:27:55,21.386,-29.999001,641.656982,0.713,29.094,1311.679,44.954,33.0,73.264,100,44.954
2026-06-08_13:27:56,21.368,-29.995001,641.028992,0.712,29.272,1320.011,45.146,33.0,73.488,100,45.146
2026-06-08_13:27:57,21.348,-29.992001,640.294983,0.712,29.45,1328.343,45.324,33.0,73.488,100,45.324
2026-06-08_13:27:58,21.337999,-29.996,640.091003,0.712,29.628,1336.674,45.427,33.0,73.488,100,45.427
2026-06-08_13:27:59,21.322001,-29.993,639.544006,0.711,29.806,1345.006,45.541,33.0,73.488,100,45.541
2026-06-08_13:28:00,21.306,-29.992001,639.025024,0.71,29.983,1353.336,45.667,33.0,73.488,100,45.667
2026-06-08_13:28:01,21.290001,-29.986,638.419006,0.71,30.161,1361.667,45.82,33.0,73.711,100,45.82
2026-06-08_13:28:02,21.268,-29.99,637.872009,0.709,30.338,1369.998,45.973,33.0,73.562,100,45.973
2026-06-08_13:28:03,21.252001,-29.992001,637.406006,0.709,30.515,1378.33,46.108,33.0,73.562,100,46.108
2026-06-08_13:28:04,21.236,-29.993,636.989014,0.708,30.692,1386.661,46.214,34.0,73.562,100,46.214
2026-06-08_13:28:05,21.216999,-29.997999,636.526978,0.707,30.869,1394.994,46.38,34.0,73.785,100,46.38
2026-06-08_13:28:06,21.197001,-29.995001,635.95697,0.707,31.046,1403.329,46.488,34.0,73.785,100,46.488
2026-06-08_13:28:07,21.179001,-30.004,635.638977,0.706,31.223,1411.661,46.6,34.0,73.785,100,46.6
2026-06-08_13:28:08,21.165001,-29.997999,634.932007,0.706,31.399,1419.997,46.729,34.0,74.081,100,46.729
2026-06-08_13:28:09,21.148001,-30.000999,634.5,0.705,31.575,1428.331,46.804,34.0,74.081,100,46.804
2026-06-08_13:28:10,21.129,-30.004,633.963989,0.704,31.752,1436.664,46.916,34.0,74.007,100,46.916
2026-06-08_13:28:11,21.113001,-30.000999,633.434998,0.704,31.928,1445.001,46.982,34.0,74.007,100,46.982
2026-06-08_13:28:12,21.094,-29.999001,632.823975,0.703,32.104,1453.336,47.094,34.0,74.007,100,47.094
2026-06-08_13:28:13,21.076,-30.000999,632.31897,0.702,32.279,1461.67,47.124,34.0,74.155,100,47.124
2026-06-08_13:28:14,21.059,-30.000999,631.80603,0.702,32.455,1470.005,47.193,34.0,74.155,100,47.193
2026-06-08_13:28:15,21.042,-30.000999,631.369019,0.701,32.63,1478.338,47.167,34.0,74.155,100,47.167
2026-06-08_13:28:16,21.025,-29.996,630.750977,0.701,32.806,1486.672,47.268,34.0,74.155,100,47.268
2026-06-08_13:28:17,21.006001,-29.997999,630.286987,0.701,32.981,1495.004,47.444,34.0,74.376,100,47.444
2026-06-08_13:28:18,20.982,-29.997999,629.585022,0.7,33.156,1503.337,47.518,34.0,74.376,100,47.518
2026-06-08_13:28:19,20.966999,-30.004999,629.244995,0.699,33.331,1511.671,47.633,34.0,74.376,100,47.633
2026-06-08_13:28:20,20.947001,-29.999001,628.598999,0.699,33.505,1520.007,47.811,34.0,74.376,100,47.811
2026-06-08_13:28:21,20.934999,-29.987,627.802002,0.698,33.68,1528.34,47.866,34.0,74.376,100,47.866
2026-06-08_13:28:22,20.912001,-29.997,627.453979,0.697,33.854,1536.67,47.957,34.0,74.376,100,47.957
2026-06-08_13:28:23,20.898001,-29.999001,626.937988,0.697,34.029,1545.003,48.109,34.0,74.376,100,48.109
2026-06-08_13:28:24,20.879,-29.997999,626.362,0.696,34.203,1553.336,48.293,34.0,74.376,100,48.293
2026-06-08_13:28:25,20.863001,-29.99,625.695984,0.696,34.377,1561.669,48.471,35.0,74.376,100,48.471
2026-06-08_13:28:26,20.847,-29.993999,625.307983,0.695,34.55,1570.002,48.542,35.0,74.597,100,48.542
2026-06-08_13:28:27,20.829,-29.997,624.828979,0.695,34.724,1578.334,48.571,35.0,74.597,100,48.571
2026-06-08_13:28:28,20.808001,-30.000999,624.271973,0.694,34.898,1586.667,48.731,35.0,74.597,100,48.731
2026-06-08_13:28:29,20.792,-29.993,623.729004,0.693,35.071,1595.001,48.846,35.0,74.597,100,48.846
2026-06-08_13:28:30,20.777,-29.992001,623.265015,0.693,35.244,1603.333,48.898,35.0,74.597,100,48.898
2026-06-08_13:28:31,20.761,-29.996,622.88501,0.692,35.417,1611.667,48.895,35.0,74.818,100,48.895
2026-06-08_13:28:32,20.74,-29.995001,622.21698,0.692,35.59,1619.998,48.959,35.0,74.818,100,48.959
2026-06-08_13:28:33,20.723,-29.997999,621.752991,0.691,35.763,1628.332,49.097,35.0,74.818,100,49.097
2026-06-08_13:28:34,20.705,-29.996,621.129028,0.69,35.936,1636.666,49.257,35.0,74.818,100,49.257
2026-06-08_13:28:35,20.690001,-30.002001,620.752991,0.69,36.108,1644.999,49.45,35.0,74.818,100,49.45
2026-06-08_13:28:36,20.674999,-30.0,620.268005,0.689,36.281,1653.334,49.593,35.0,74.818,100,49.593
2026-06-08_13:28:37,20.66,-30.003,619.898987,0.689,36.453,1661.667,49.793,35.0,74.818,100,49.793
2026-06-08_13:28:38,20.639999,-29.997,619.15802,0.688,36.625,1670.001,49.995,35.0,74.818,100,49.995
2026-06-08_13:28:39,20.625999,-29.993999,618.713013,0.688,36.797,1678.333,50.193,35.0,74.818,100,50.193
2026-06-08_13:28:40,20.610001,-29.999001,618.414001,0.687,36.969,1686.666,50.32,35.0,75.045,100,50.32
2026-06-08_13:28:41,20.59,-29.996,617.757996,0.686,37.141,1695.0,50.327,35.0,74.818,100,50.327
2026-06-08_13:28:42,20.577999,-30.002001,617.458008,0.686,37.312,1703.333,50.382,35.0,74.818,100,50.382
2026-06-08_13:28:43,20.561001,-30.002001,617.0,0.686,37.484,1711.667,50.473,35.0,74.818,100,50.473
2026-06-08_13:28:44,20.545,-29.997999,616.401001,0.685,37.655,1720.0,50.537,35.0,75.045,100,50.537
2026-06-08_13:28:45,20.528,-29.997999,615.822998,0.685,37.826,1728.333,50.535,35.0,75.045,100,50.535
2026-06-08_13:28:46,20.514,-30.003,615.468018,0.684,37.997,1736.666,50.658,35.0,75.045,100,50.658
2026-06-08_13:28:47,20.496,-30.000999,614.999023,0.683,38.168,1745.0,50.738,35.0,75.045,100,50.738
2026-06-08_13:28:48,20.483999,-30.007999,614.692017,0.683,38.339,1753.334,50.946,35.0,75.396,100,50.946
2026-06-08_13:28:49,20.466999,-30.004,614.112,0.682,38.51,1761.67,51.112,35.0,75.396,100,51.112
2026-06-08_13:28:50,20.452999,-30.004,613.70697,0.682,38.681,1770.005,51.215,35.0,75.396,100,51.215
2026-06-08_13:28:51,20.438,-29.999001,613.119019,0.681,38.851,1778.339,51.415,35.0,75.396,100,51.415
2026-06-08_13:28:52,20.423,-30.004,612.776978,0.681,39.021,1786.673,51.557,35.0,75.396,100,51.557
2026-06-08_13:28:53,20.406,-30.000999,612.195984,0.68,39.191,1795.007,51.702,35.0,75.396,100,51.702
2026-06-08_13:28:54,20.389999,-30.009001,611.893005,0.68,39.362,1803.341,51.68,35.0,75.396,100,51.68
2026-06-08_13:28:55,20.375,-30.000999,611.301025,0.679,39.701,1820.011,51.685,35.0,75.221,100,51.685
2026-06-08_13:28:56,20.362,-30.004,610.955017,0.679,39.871,1828.347,51.781,35.0,75.045,100,51.781
2026-06-08_13:28:57,20.344,-29.997,610.323975,0.678,39.871,1828.347,51.85,35.0,75.045,100,51.85
2026-06-08_13:28:58,20.33,-29.997,609.966003,0.678,40.21,1845.012,51.915,35.0,75.045,100,51.915
2026-06-08_13:29:00,20.316999,-30.002001,609.635986,0.677,40.379,1853.346,52.045,35.0,75.045,100,52.045
2026-06-08_13:29:01,20.302,-29.992001,609.017029,0.677,40.379,1853.346,52.245,35.0,75.308,100,52.245
2026-06-08_13:29:02,20.289,-30.002001,608.72699,0.676,40.718,1870.012,52.398,35.0,75.045,100,52.398
2026-06-08_13:29:03,20.274,-29.997999,608.288025,0.676,40.887,1878.345,52.562,35.0,75.045,100,52.562
2026-06-08_13:29:04,20.261,-29.995001,607.749023,0.676,40.887,1878.345,52.67,35.0,75.221,100,52.67
2026-06-08_13:29:05,20.25,-30.004999,607.60498,0.675,41.224,1895.01,52.776,35.0,75.221,100,52.776
2026-06-08_13:29:06,20.233,-29.997,606.947021,0.675,41.393,1903.344,52.887,35.0,75.221,100,52.887
2026-06-08_13:29:07,20.219999,-29.997,606.554993,0.674,41.561,1911.676,53.102,35.0,75.484,100,53.102
2026-06-08_13:29:08,20.204,-29.999001,606.130005,0.674,41.73,1920.009,53.282,35.0,75.484,100,53.282
2026-06-08_13:29:09,20.188,-30.0,605.664001,0.673,41.898,1928.343,53.431,35.0,75.308,100,53.431
2026-06-08_13:29:10,20.174,-30.007,605.375,0.672,42.066,1936.678,53.31,35.0,75.308,100,53.31
2026-06-08_13:29:11,20.16,-30.004999,604.929993,0.672,42.234,1945.013,53.262,35.0,75.308,100,53.262
2026-06-08_13:29:12,20.141001,-30.000999,604.426025,0.672,42.402,1953.347,53.398,35.0,75.308,100,53.398
2026-06-08_13:29:13,20.129,-29.995001,603.890015,0.671,42.57,1961.68,53.545,35.0,75.308,100,53.545
2026-06-08_13:29:14,20.115999,-29.995001,603.528015,0.671,42.737,1970.013,53.705,35.0,75.045,100,53.705
2026-06-08_13:29:15,20.103001,-29.996,603.119995,0.67,42.905,1978.344,53.94,35.0,75.045,100,53.94
2026-06-08_13:29:16,20.086,-29.993999,602.583984,0.67,43.072,1986.677,54.206,35.0,75.045,100,54.206
2026-06-08_13:29:17,20.076,-29.997,602.257996,0.67,43.24,1995.008,54.423,35.0,75.045,100,54.423
2026-06-08_13:29:18,20.059999,-29.997999,601.796021,0.669,43.407,2003.341,54.555,35.0,75.308,100,54.555
2026-06-08_13:29:19,20.046,-29.999001,601.442017,0.668,43.574,2011.676,54.616,35.0,75.308,100,54.616
2026-06-08_13:29:20,20.030001,-29.997999,600.952026,0.668,43.741,2020.009,54.649,35.0,75.045,100,54.649
2026-06-08_13:29:21,20.018,-29.997,600.531982,0.668,43.908,2028.341,54.813,35.0,75.308,100,54.813
2026-06-08_13:29:22,20.006001,-29.997999,600.161987,0.667,44.074,2036.674,55.054,35.0,75.045,100,55.054
2026-06-08_13:29:23,19.990999,-29.993999,599.633972,0.666,44.241,2045.007,55.302,35.0,75.308,100,55.302
2026-06-08_13:29:24,19.973,-30.002001,599.255005,0.666,44.408,2053.344,55.443,35.0,75.045,100,55.443
2026-06-08_13:29:25,19.962999,-30.002001,598.952026,0.665,44.574,2061.678,55.52,35.0,75.045,100,55.52
2026-06-08_13:29:26,19.948999,-29.997,598.432983,0.665,44.74,2070.01,55.513,35.0,75.045,100,55.513
2026-06-08_13:29:27,19.934,-30.0,598.038025,0.665,44.906,2078.343,55.541,35.0,75.045,100,55.541
2026-06-08_13:29:28,19.92,-30.000999,597.63501,0.664,45.072,2086.677,55.582,35.0,75.045,100,55.582
2026-06-08_13:29:29,19.903999,-30.004999,597.242981,0.663,45.238,2095.011,55.694,35.0,75.045,100,55.694
2026-06-08_13:29:30,19.886999,-29.997,596.64502,0.663,45.404,2103.346,55.621,35.0,75.045,100,55.621
2026-06-08_13:29:31,19.874001,-30.004,596.348999,0.663,45.57,2111.679,55.807,35.0,75.045,100,55.807
2026-06-08_13:29:32,19.858,-29.997999,595.812012,0.662,45.735,2120.012,55.952,35.0,75.045,100,55.952
2026-06-08_13:29:33,19.844999,-29.999001,595.416016,0.662,45.901,2128.346,56.143,35.0,75.045,100,56.143
2026-06-08_13:29:34,19.833,-30.003,595.083984,0.661,46.066,2136.679,56.127,35.0,75.045,100,56.127
2026-06-08_13:29:35,19.816,-30.0,594.59198,0.661,46.231,2145.014,56.27,35.0,75.045,100,56.27
2026-06-08_13:29:36,19.805,-29.999001,594.153015,0.66,46.396,2153.348,56.425,35.0,75.045,100,56.425
2026-06-08_13:29:37,19.792,-29.999001,593.750977,0.66,46.561,2161.681,56.432,35.0,75.045,100,56.432
2026-06-08_13:29:38,19.777,-29.996,593.250977,0.659,46.726,2170.014,56.396,35.0,75.045,100,56.396
2026-06-08_13:29:39,19.759001,-30.0,592.801025,0.659,46.891,2178.347,56.57,35.0,75.045,100,56.57
2026-06-08_13:29:40,19.742001,-29.997,592.236023,0.658,47.055,2186.681,56.81,35.0,75.045,100,56.81
2026-06-08_13:29:41,19.725,-29.999001,591.758972,0.658,47.22,2195.014,57.106,35.0,75.045,100,57.106
2026-06-08_13:29:42,19.705999,-30.000999,591.202026,0.657,47.384,2203.348,57.389,35.0,75.045,100,57.389
2026-06-08_13:29:43,19.693001,-30.002001,590.857971,0.657,47.548,2211.682,57.568,35.0,75.045,100,57.568
2026-06-08_13:29:44,19.676001,-30.011,590.517029,0.656,47.712,2220.018,57.664,35.0,75.045,100,57.664
2026-06-08_13:29:45,19.66,-30.0,589.843018,0.655,47.876,2228.353,57.835,35.0,75.045,100,57.835
2026-06-08_13:29:46,19.646999,-30.002001,589.461975,0.655,48.04,2236.687,57.845,35.0,75.045,100,57.845
2026-06-08_13:29:47,19.628,-30.004999,588.958008,0.654,48.204,2245.021,57.945,35.0,74.597,100,57.945
2026-06-08_13:29:48,19.608999,-30.007,588.413025,0.654,48.367,2253.357,58.126,35.0,75.045,100,58.126
2026-06-08_13:29:49,19.594,-30.007999,588.005981,0.653,48.531,2261.692,58.025,35.0,75.045,100,58.025
2026-06-08_13:29:50,19.575001,-30.004,587.336975,0.653,48.694,2270.026,58.055,35.0,75.045,100,58.055
2026-06-08_13:29:51,19.559999,-30.000999,586.836975,0.652,48.857,2278.36,57.998,35.0,74.744,100,57.998
2026-06-08_13:29:52,19.540001,-30.003,586.374023,0.652,49.02,2286.694,58.089,35.0,75.221,100,58.089
2026-06-08_13:29:53,19.523001,-30.004999,585.796021,0.651,49.183,2295.03,58.171,35.0,75.396,100,58.171
2026-06-08_13:29:54,19.504,-30.002001,585.268005,0.65,49.345,2303.363,58.227,35.0,75.396,100,58.227
2026-06-08_13:29:55,19.482,-29.997999,584.536987,0.65,49.508,2311.696,58.245,35.0,75.396,100,58.245
2026-06-08_13:29:56,19.464001,-30.004999,584.117981,0.649,49.67,2320.029,58.39,35.0,75.396,100,58.39
2026-06-08_13:29:57,19.447001,-29.997999,583.401978,0.648,49.832,2328.362,58.411,35.0,75.396,100,58.411
2026-06-08_13:29:58,19.427,-29.988001,582.594971,0.648,49.994,2336.697,58.536,35.0,75.133,100,58.536
2026-06-08_13:29:59,19.406,-30.0,582.197021,0.647,50.156,2345.03,58.829,36.0,75.221,100,58.829
2026-06-08_13:30:00,19.386,-29.997999,581.570007,0.646,50.318,2353.362,58.849,36.0,75.221,100,58.849
2026-06-08_13:30:01,19.365,-29.997,580.90802,0.646,50.479,2361.693,58.926,36.0,74.818,100,58.926
2026-06-08_13:30:02,19.343,-29.999001,580.276978,0.645,50.641,2370.028,58.984,36.0,74.818,100,58.984
2026-06-08_13:30:03,19.318001,-29.999001,579.538025,0.644,50.802,2378.361,58.886,36.0,74.818,100,58.886
2026-06-08_13:30:04,19.295,-30.002001,578.992981,0.643,50.963,2386.695,58.921,36.0,74.818,100,58.921
2026-06-08_13:30:05,19.268999,-30.000999,578.229004,0.643,51.123,2395.029,58.859,36.0,74.818,100,58.859
2026-06-08_13:30:06,19.245001,-29.997,577.416992,0.642,51.284,2403.362,58.861,36.0,74.818,100,58.861
2026-06-08_13:30:07,19.216999,-30.0,576.666992,0.641,51.444,2411.694,58.891,36.0,74.818,100,58.891
2026-06-08_13:30:08,19.193001,-29.997999,575.937012,0.64,51.604,2420.029,59.13,36.0,74.818,100,59.13
2026-06-08_13:30:09,19.17,-29.997,575.05603,0.639,51.764,2428.362,59.185,35.0,74.818,100,59.185
2026-06-08_13:30:10,19.143,-30.004999,574.416992,0.638,51.924,2436.694,59.274,35.0,74.818,100,59.274
2026-06-08_13:30:11,19.117001,-30.0,573.528015,0.637,52.083,2445.028,59.283,35.0,74.818,100,59.283
2026-06-08_13:30:12,19.084999,-29.997,572.504028,0.636,52.243,2453.362,59.485,35.0,74.818,100,59.485
2026-06-08_13:30:13,19.056,-29.990999,571.538025,0.635,52.402,2461.695,59.521,35.0,74.818,100,59.521
2026-06-08_13:30:14,19.031,-29.997,571.005005,0.635,52.56,2470.027,59.582,35.0,74.818,100,59.582
2026-06-08_13:30:15,18.997999,-30.006001,570.192017,0.634,52.719,2478.36,59.837,35.0,74.818,100,59.837
2026-06-08_13:30:16,18.966999,-30.004,569.187988,0.632,52.877,2486.694,60.066,35.0,74.818,100,60.066
2026-06-08_13:30:17,18.934999,-29.996,568.10199,0.632,53.035,2495.029,60.29,35.0,74.597,100,60.29
2026-06-08_13:30:18,18.903,-30.000999,567.122009,0.63,53.193,2503.363,60.376,35.0,74.597,100,60.376
2026-06-08_13:30:19,18.868999,-29.996,566.026978,0.629,53.35,2511.696,60.507,35.0,74.744,100,60.507
2026-06-08_13:30:20,18.837,-30.002001,565.166016,0.628,53.507,2520.028,60.644,35.0,74.744,100,60.644
2026-06-08_13:30:21,18.801001,-29.999001,564.041016,0.627,53.664,2528.362,60.762,35.0,74.597,100,60.762
2026-06-08_13:30:22,18.767,-30.004999,563.109985,0.625,53.821,2536.695,60.87,35.0,74.597,100,60.87
2026-06-08_13:30:23,18.729,-29.997999,561.85498,0.625,53.977,2545.031,61.091,35.0,74.376,100,61.091
2026-06-08_13:30:24,18.691999,-30.000999,560.794006,0.623,54.133,2553.365,61.308,35.0,74.376,100,61.308
2026-06-08_13:30:25,18.653,-30.006001,559.86499,0.622,54.289,2561.699,61.545,35.0,74.376,100,61.545
2026-06-08_13:30:26,18.613001,-30.007999,558.734009,0.621,54.444,2570.035,61.681,35.0,74.376,100,61.681
2026-06-08_13:30:27,18.572001,-30.002001,557.315002,0.62,54.599,2578.369,61.835,35.0,74.376,100,61.835
2026-06-08_13:30:28,18.531,-30.007999,556.284973,0.618,54.754,2586.703,62.014,35.0,74.376,100,62.014
2026-06-08_13:30:29,18.496,-30.006001,555.023987,0.617,54.909,2595.038,62.233,35.0,74.155,100,62.233
2026-06-08_13:30:30,18.455,-29.999001,553.643982,0.615,55.063,2603.374,62.39,35.0,74.155,100,62.39
2026-06-08_13:30:31,18.412001,-30.000999,552.385986,0.614,55.216,2611.707,62.416,35.0,74.376,100,62.416
2026-06-08_13:30:32,18.365999,-29.997,550.948975,0.613,55.37,2620.041,62.39,35.0,74.155,100,62.39
2026-06-08_13:30:33,18.320999,-29.997999,549.801025,0.611,55.523,2628.375,62.201,35.0,74.155,100,62.201
2026-06-08_13:30:34,18.275,-30.000999,548.494019,0.609,55.675,2636.706,61.986,35.0,74.155,100,61.986
2026-06-08_13:30:35,18.23,-30.0,547.098022,0.608,55.827,2645.039,61.847,35.0,74.302,100,61.847
2026-06-08_13:30:36,18.183001,-30.007,545.825989,0.607,55.979,2653.372,61.938,35.0,74.302,100,61.938
2026-06-08_13:30:37,18.139999,-30.004999,544.30603,0.605,56.131,2661.707,62.217,35.0,74.081,100,62.217
2026-06-08_13:30:38,18.096001,-30.011,543.088989,0.604,56.282,2670.041,62.367,35.0,74.081,100,62.367
2026-06-08_13:30:39,18.046,-30.003,541.461975,0.602,56.433,2678.376,62.539,35.0,74.081,100,62.539
2026-06-08_13:30:40,17.997999,-29.996,539.887024,0.6,56.583,2686.711,62.521,35.0,73.785,100,62.521
2026-06-08_13:30:41,17.945,-30.0,538.367981,0.599,56.733,2695.044,62.714,35.0,73.785,100,62.714
2026-06-08_13:30:42,17.893999,-29.997,536.768982,0.597,56.882,2703.378,62.955,35.0,73.785,100,62.955
2026-06-08_13:30:43,17.844999,-30.003,535.403992,0.595,57.031,2711.712,63.173,35.0,73.785,100,63.173
2026-06-08_13:30:44,17.789,-30.004999,533.984985,0.594,57.18,2720.047,63.359,35.0,73.933,100,63.359
2026-06-08_13:30:45,17.735001,-30.0,532.218994,0.592,57.328,2728.381,63.281,35.0,73.785,100,63.281
2026-06-08_13:30:46,17.677,-30.009001,530.73999,0.589,57.476,2736.715,63.475,35.0,73.562,100,63.475
2026-06-08_13:30:47,17.618,-30.002001,528.835999,0.588,57.623,2745.049,63.623,35.0,73.711,100,63.623
2026-06-08_13:30:48,17.576,-30.003,527.333984,0.586,57.77,2753.382,63.587,35.0,73.711,100,63.587
2026-06-08_13:30:49,17.514,-30.007,525.565002,0.584,57.916,2761.717,63.653,35.0,73.711,100,63.653
2026-06-08_13:30:50,17.436001,-29.999001,523.460999,0.581,58.062,2770.053,63.895,35.0,73.488,100,63.895
2026-06-08_13:30:51,17.372,-30.007999,521.770996,0.58,58.207,2778.387,64.07,35.0,73.488,100,64.07
2026-06-08_13:30:52,17.309,-30.007999,519.66803,0.577,58.352,2786.722,64.225,35.0,73.488,100,64.225
2026-06-08_13:30:53,17.242001,-29.996,517.435974,0.575,58.496,2795.057,64.481,35.0,73.488,100,64.481
2026-06-08_13:30:54,17.172001,-30.004,515.583008,0.574,58.64,2803.389,64.772,35.0,73.488,100,64.772
2026-06-08_13:30:55,17.094999,-30.000999,513.15802,0.57,58.783,2811.724,64.859,35.0,72.816,100,64.859
2026-06-08_13:30:56,17.014,-30.013,511.052002,0.567,58.926,2820.058,64.772,35.0,73.115,100,64.772
2026-06-08_13:30:57,16.936001,-30.004,508.524994,0.566,59.067,2828.395,64.903,35.0,73.115,100,64.903
2026-06-08_13:30:58,16.867001,-30.0,506.019012,0.563,59.349,2845.063,64.94,35.0,72.891,100,64.94
2026-06-08_13:30:59,16.777,-30.003,503.384003,0.56,59.489,2853.398,64.943,35.0,72.891,100,64.943
2026-06-08_13:31:01,16.687,-30.002001,500.652008,0.558,59.489,2853.398,64.962,35.0,72.891,100,64.962
2026-06-08_13:31:02,16.591999,-30.004999,497.86499,0.554,59.766,2870.067,64.956,35.0,72.891,100,64.956
2026-06-08_13:31:03,16.5,-30.004,495.084015,0.55,59.904,2878.402,65.049,35.0,72.891,100,65.049
2026-06-08_13:31:04,16.392,-30.003,491.830994,0.546,60.041,2886.736,65.223,35.0,72.666,100,65.223
2026-06-08_13:31:05,16.282,-30.011,488.673004,0.544,60.176,2895.073,65.391,35.0,72.666,100,65.391
2026-06-08_13:31:06,16.163,-30.011,485.07901,0.539,60.311,2903.411,65.694,35.0,72.666,100,65.694
2026-06-08_13:31:07,16.035,-30.01,481.230988,0.534,60.445,2911.746,66.095,35.0,72.666,100,66.095
2026-06-08_13:31:08,15.9,-30.004999,477.084991,0.532,60.578,2920.08,66.282,35.0,72.441,100,66.282
2026-06-08_13:31:09,15.75,-30.011,472.679993,0.527,60.709,2928.416,66.515,35.0,72.441,100,66.515
2026-06-08_13:31:10,15.59,-30.011,468.628998,0.519,60.839,2936.753,66.853,35.0,72.215,100,66.853
2026-06-08_13:31:11,15.413,-30.009001,463.308014,0.517,60.968,2945.088,67.253,35.0,72.215,100,67.253
2026-06-08_13:31:12,15.216,-30.009001,457.984009,0.51,61.095,2953.423,67.455,35.0,72.215,100,67.455
2026-06-08_13:31:13,14.993,-30.009001,451.346008,0.501,61.22,2961.758,67.614,35.0,72.215,100,67.614
2026-06-08_13:31:14,14.765,-30.007999,444.753998,0.501,61.22,2961.758,67.828,35.0,72.064,100,67.828
2026-06-08_13:31:15,15.949,-0.1,1.594,0.501,61.22,2961.758,68.0,35.0,72.064,81,68.0
