Repository: CustomPacksFPV/battery-test-viewer

File: DMITRY jp30 6s1p 20A 59deg_temp_corrected_59C.csv (part 1 of 2)
----------------(炬为负载测试仪)ATORCH LOAD_Tester Software----------------
------------------CL24/BW150/BW600/DL150-------------------
----------------(炬为负载测试仪)ATORCH LOAD_Tester Software----------------
(时间)DATE,(电压)VOLTAGE(V),(电流)CURRENT(A),(功率)POWER(W),(电阻)RESISTANCE(Ω),(电量)E_QUANTITY(Wh),(容量)E_CAPACITY(mAh),(探头温度)NTC_TEMP(℃),(CPU温度)CPU_TEMP(℃),(MOS管子温度)MOS_TEMP(℃),(风扇转速)FAN_SPEED(RPM),(探头温度)NTC_TEMP(℃)_CORRECTED
2026-06-08_00:29:04,25.087,0.0,0.0,9999.991,0.0,0.5,23.174,29.0,38.018,30,23.174
2026-06-08_00:29:05,25.084,0.0,0.0,9999.991,0.0,0.5,23.174,29.0,38.018,30,23.174
2026-06-08_00:29:06,24.334999,-14.057,342.108002,3.182,0.081,3.808,23.174,29.0,38.018,100,23.174
2026-06-08_00:29:07,23.973,-16.792,402.56601,1.48,0.189,8.322,23.174,29.0,37.907,100,23.174
2026-06-08_00:29:08,23.773001,-17.974001,427.320007,1.334,0.306,13.208,23.174,29.0,37.907,100,23.174
2026-06-08_00:29:09,23.636999,-18.683001,441.644012,1.299,0.427,18.34,23.174,29.0,37.907,100,23.174
2026-06-08_00:29:10,23.544001,-19.125,450.295013,1.239,0.552,23.624,23.174,28.0,38.129,100,23.174
2026-06-08_00:29:11,23.476,-19.351,454.30899,1.216,0.678,28.98,23.179,28.0,38.239,100,23.179
2026-06-08_00:29:12,23.426001,-19.51,457.062988,1.208,0.804,34.389,23.219,28.0,38.569,100,23.219
2026-06-08_00:29:13,23.391001,-19.605,458.596985,1.196,0.932,39.823,23.257,28.0,38.86,100,23.257
2026-06-08_00:29:14,23.358999,-19.68,459.816986,1.188,1.059,45.283,23.29,28.0,39.321,100,23.29
2026-06-08_00:29:15,23.33,-19.738001,460.613007,1.185,1.187,50.762,23.321,28.0,39.751,100,23.321
2026-06-08_00:29:16,23.309,-19.785,461.201996,1.179,1.315,56.255,23.352,28.0,40.216,100,23.352
2026-06-08_00:29:17,23.288,-19.83,461.837006,1.175,1.443,61.761,23.381,28.0,40.561,100,23.381
2026-06-08_00:29:18,23.274,-19.864,462.328003,1.172,1.572,67.276,23.438,28.0,41.096,100,23.438
2026-06-08_00:29:19,23.259001,-19.882999,462.489014,1.17,1.7,72.798,23.523,28.0,41.568,100,23.523
2026-06-08_00:29:20,23.243,-19.900999,462.583008,1.168,1.829,78.325,23.6,28.0,41.88,100,23.6
2026-06-08_00:29:21,23.232,-19.92,462.796997,1.166,1.957,83.858,23.666,28.0,42.484,100,23.666
2026-06-08_00:29:22,23.222,-19.93,462.881012,1.165,2.086,89.393,23.744,27.0,42.806,100,23.744
2026-06-08_00:29:23,23.209,-19.941,462.911011,1.164,2.214,94.932,23.84,27.0,43.285,100,23.84
2026-06-08_00:29:24,23.204,-19.940001,462.731995,1.164,2.343,100.471,23.948,27.0,43.64,100,23.948
2026-06-08_00:29:25,23.197001,-19.948999,462.834015,1.163,2.472,106.012,24.124,27.0,44.075,100,24.124
2026-06-08_00:29:26,23.193001,-19.957001,462.911011,1.162,2.6,111.555,24.248,27.0,44.444,100,24.248
2026-06-08_00:29:27,23.187,-19.962999,462.911011,1.161,2.729,117.1,24.343,27.0,44.932,100,24.343
2026-06-08_00:29:28,23.181,-19.966,462.858002,1.161,2.857,122.646,24.407,27.0,45.142,100,24.407
2026-06-08_00:29:29,23.174999,-19.965,462.708008,1.161,2.986,128.192,24.476,27.0,45.525,100,24.476
2026-06-08_00:29:30,23.171,-19.966999,462.682007,1.16,3.114,133.739,24.537,27.0,45.905,100,24.537
2026-06-08_00:29:31,23.166,-19.975,462.752991,1.16,3.243,139.287,24.604,27.0,46.256,100,24.604
2026-06-08_00:29:32,23.164,-19.974001,462.703003,1.16,3.371,144.836,24.665,27.0,46.523,100,24.665
2026-06-08_00:29:33,23.159,-19.981001,462.76001,1.159,3.5,150.385,24.72,27.0,47.052,100,24.72
2026-06-08_00:29:34,23.153,-19.976,462.519989,1.159,3.628,155.934,24.832,27.0,47.401,100,24.832
2026-06-08_00:29:35,23.152,-19.98,462.587006,1.159,3.757,161.484,24.977,27.0,47.661,100,24.977
2026-06-08_00:29:36,23.145,-19.978001,462.398987,1.158,3.885,167.033,25.08,27.0,48.049,100,25.08
2026-06-08_00:29:37,23.139999,-19.975,462.307007,1.159,4.014,172.582,25.157,27.0,48.561,100,25.157
2026-06-08_00:29:38,23.136999,-19.976,462.263,1.158,4.142,178.13,25.212,27.0,48.815,100,25.212
2026-06-08_00:29:39,23.131001,-19.976,462.057007,1.158,4.271,183.68,25.249,27.0,49.073,100,25.249
2026-06-08_00:29:40,23.128,-19.983,462.19101,1.158,4.399,189.23,25.312,27.0,49.431,100,25.312
2026-06-08_00:29:42,23.125999,-19.98,462.075012,1.157,4.527,194.782,25.387,27.0,49.699,100,25.387
2026-06-08_00:29:43,23.121,-19.982,462.020996,1.157,4.656,200.334,25.46,27.0,49.965,100,25.46
2026-06-08_00:29:44,23.120001,-19.983,462.062988,1.157,4.784,205.884,25.526,27.0,50.2,100,25.526
2026-06-08_00:29:45,23.112,-19.983999,461.902008,1.157,4.912,211.436,25.595,27.0,50.484,100,25.595
2026-06-08_00:29:46,23.113001,-19.982,461.872009,1.156,5.041,216.988,25.669,27.0,50.625,100,25.669
2026-06-08_00:29:47,23.112,-19.987,461.963013,1.156,5.169,222.539,25.741,27.0,50.86,100,25.741
2026-06-08_00:29:48,23.108,-19.990999,461.968994,1.156,5.297,228.091,25.829,27.0,51.14,100,25.829
2026-06-08_00:29:49,23.103001,-19.989,461.830994,1.156,5.426,233.643,25.902,27.0,51.419,100,25.902
2026-06-08_00:29:50,23.094999,-19.988001,461.654999,1.156,5.554,239.196,25.975,27.0,51.696,100,25.975
2026-06-08_00:29:51,23.094,-19.976999,461.351013,1.156,5.682,244.746,26.042,27.0,51.972,100,26.042
2026-06-08_00:29:52,23.09,-19.985001,461.473999,1.155,5.81,250.297,26.126,28.0,52.069,100,26.126
2026-06-08_00:29:53,23.087,-19.992001,461.571991,1.155,5.939,255.849,26.215,28.0,52.366,100,26.215
2026-06-08_00:29:54,23.084999,-19.996,461.627991,1.155,6.067,261.403,26.311,28.0,52.662,100,26.311
2026-06-08_00:29:55,23.080999,-19.985001,461.308014,1.155,6.195,266.956,26.398,28.0,52.809,100,26.398
2026-06-08_00:29:56,23.077,-19.986,461.269989,1.155,6.323,272.508,26.474,28.0,53.102,100,26.474
2026-06-08_00:29:57,23.070999,-19.988001,461.18399,1.154,6.451,278.059,26.553,28.0,53.248,100,26.553
2026-06-08_00:29:58,23.070999,-19.988001,461.170013,1.154,6.579,283.611,26.638,28.0,53.491,100,26.638
2026-06-08_00:29:59,23.065001,-19.993,461.213013,1.154,6.707,289.164,26.691,28.0,53.78,100,26.691
2026-06-08_00:30:00,23.058001,-19.99,460.967987,1.154,6.835,294.716,26.748,28.0,53.925,100,26.748
2026-06-08_00:30:01,23.056,-19.993,460.973999,1.153,6.963,300.269,26.843,28.0,54.068,100,26.843
2026-06-08_00:30:02,23.054001,-19.990999,460.902008,1.153,7.091,305.824,26.94,28.0,54.212,100,26.94
2026-06-08_00:30:03,23.048,-19.992001,460.808014,1.153,7.22,311.378,27.055,28.0,54.593,100,27.055
2026-06-08_00:30:04,23.045,-19.988001,460.656006,1.153,7.348,316.931,27.161,28.0,54.735,100,27.161
2026-06-08_00:30:05,23.042,-19.985001,460.509003,1.153,7.475,322.484,27.254,28.0,54.877,100,27.254
2026-06-08_00:30:06,23.035999,-19.995001,460.630005,1.153,7.603,328.036,27.338,28.0,55.021,100,27.338
2026-06-08_00:30:07,23.032,-19.992001,460.513,1.152,7.731,333.589,27.424,28.0,55.175,100,27.424
2026-06-08_00:30:08,23.030001,-19.995001,460.51001,1.152,7.859,339.143,27.484,28.0,55.328,100,27.484
2026-06-08_00:30:09,23.025,-19.993,460.348999,1.151,7.987,344.697,27.573,28.0,55.634,100,27.573
2026-06-08_00:30:10,23.017,-19.992001,460.18399,1.152,8.115,350.251,27.672,28.0,55.787,100,27.672
2026-06-08_00:30:11,23.013,-19.996,460.184998,1.151,8.243,355.804,27.765,28.0,55.888,100,27.765
2026-06-08_00:30:12,23.007,-19.989,459.929993,1.151,8.371,361.358,27.851,28.0,56.044,100,27.851
2026-06-08_00:30:13,23.003,-19.983999,459.751007,1.151,8.498,366.911,27.902,28.0,56.044,100,27.902
2026-06-08_00:30:14,22.997999,-19.987,459.713013,1.151,8.626,372.462,27.969,28.0,56.377,100,27.969
2026-06-08_00:30:15,22.993,-19.990999,459.700989,1.15,8.754,378.014,28.015,29.0,56.543,100,28.015
2026-06-08_00:30:16,22.990999,-19.987,459.548004,1.15,8.881,383.567,28.091,29.0,56.708,100,28.091
2026-06-08_00:30:17,22.983,-19.993,459.562012,1.15,9.009,389.119,28.181,29.0,56.873,100,28.181
2026-06-08_00:30:18,22.978001,-19.993999,459.470001,1.149,9.137,394.674,28.285,29.0,56.873,100,28.285
2026-06-08_00:30:19,22.973,-19.988001,459.199005,1.149,9.264,400.227,28.378,29.0,57.034,100,28.378
2026-06-08_00:30:20,22.968,-19.987,459.076996,1.149,9.392,405.779,28.473,29.0,57.183,100,28.473
2026-06-08_00:30:21,22.964001,-19.992001,459.115997,1.149,9.519,411.332,28.573,29.0,57.283,100,28.573
2026-06-08_00:30:22,22.957001,-19.988001,458.903015,1.148,9.647,416.885,28.683,29.0,57.431,100,28.683
2026-06-08_00:30:23,22.951,-19.993999,458.903992,1.148,9.774,422.438,28.786,29.0,57.579,100,28.786
2026-06-08_00:30:24,22.948999,-19.993,458.847992,1.148,9.902,427.992,28.871,29.0,57.579,100,28.871
2026-06-08_00:30:25,22.941999,-19.993999,458.721985,1.147,10.029,433.546,28.957,29.0,57.727,100,28.957
2026-06-08_00:30:26,22.936001,-19.997999,458.707001,1.147,10.157,439.1,29.044,29.0,57.727,100,29.044
2026-06-08_00:30:27,22.931,-19.99,458.417999,1.147,10.284,444.655,29.101,29.0,57.875,100,29.101
2026-06-08_00:30:28,22.927,-19.990999,458.367004,1.147,10.539,455.762,29.151,29.0,58.024,100,29.151
2026-06-08_00:30:29,22.919001,-19.990999,458.182007,1.146,10.666,461.315,29.225,29.0,58.186,100,29.225
2026-06-08_00:30:30,22.910999,-19.997,458.171997,1.146,10.793,466.87,29.323,29.0,58.347,100,29.323
2026-06-08_00:30:31,22.903999,-19.999001,458.117004,1.145,10.921,472.426,29.398,29.0,58.347,100,29.398
2026-06-08_00:30:32,22.898001,-19.993,457.834015,1.145,11.048,477.979,29.455,30.0,58.507,100,29.455
2026-06-08_00:30:33,22.893,-19.993,457.743011,1.145,11.175,483.533,29.542,30.0,58.668,100,29.542
2026-06-08_00:30:34,22.888,-19.992001,457.606995,1.145,11.302,489.087,29.639,30.0,58.668,100,29.639
2026-06-08_00:30:35,22.879999,-19.997,457.54599,1.144,11.429,494.642,29.721,30.0,58.774,100,29.721
2026-06-08_00:30:36,22.872999,-19.999001,457.450989,1.144,11.556,500.197,29.798,30.0,58.934,100,29.798
2026-06-08_00:30:37,22.868,-19.997,457.303009,1.144,11.683,505.752,29.868,30.0,58.934,100,29.868
2026-06-08_00:30:38,22.861,-20.0,457.238007,1.143,11.81,511.307,29.952,30.0,59.104,100,29.952
2026-06-08_00:30:39,22.855,-19.997999,457.06601,1.143,11.937,516.862,30.029,30.0,59.28,100,30.029
2026-06-08_00:30:40,22.848,-19.995001,456.864014,1.142,12.064,522.417,30.113,30.0,59.28,100,30.113
2026-06-08_00:30:41,22.84,-19.995001,456.712006,1.142,12.191,527.972,30.169,30.0,59.28,100,30.169
2026-06-08_00:30:42,22.836,-19.995001,456.627991,1.142,12.318,533.527,30.242,30.0,59.456,100,30.242
2026-06-08_00:30:43,22.827,-20.000999,456.627014,1.141,12.445,539.083,30.329,30.0,59.632,100,30.329
2026-06-08_00:30:44,22.820999,-20.002001,456.518005,1.142,12.571,544.639,30.424,30.0,59.632,100,30.424
2026-06-08_00:30:45,22.815001,-19.995001,456.213989,1.141,12.698,550.195,30.509,30.0,59.807,100,30.509
2026-06-08_00:30:46,22.808001,-20.0,456.213013,1.141,12.825,555.75,30.6,30.0,59.807,100,30.6
2026-06-08_00:30:47,22.804001,-19.993,455.950989,1.141,12.952,561.304,30.696,30.0,59.982,100,30.696
2026-06-08_00:30:48,22.797001,-19.987,455.65799,1.14,13.078,566.857,30.765,31.0,59.982,100,30.765
2026-06-08_00:30:49,22.791,-19.990999,455.634003,1.14,13.205,572.41,30.847,31.0,60.156,100,30.847
2026-06-08_00:30:50,22.784,-19.996,455.623993,1.139,13.331,577.963,30.936,31.0,60.156,100,30.936
2026-06-08_00:30:51,22.778,-19.996,455.503998,1.139,13.458,583.517,31.034,31.0,60.273,100,31.034
2026-06-08_00:30:52,22.771999,-19.995001,455.359985,1.139,13.584,589.072,31.151,31.0,60.273,100,31.151
2026-06-08_00:30:53,22.764,-19.996,455.265991,1.139,13.711,594.627,31.218,31.0,60.273,100,31.218
2026-06-08_00:30:54,22.76,-19.99,455.027008,1.139,13.837,600.18,31.281,31.0,60.446,100,31.281
2026-06-08_00:30:55,22.753,-19.997,455.065002,1.138,13.964,605.735,31.344,31.0,60.446,100,31.344
2026-06-08_00:30:56,22.747,-19.997,454.914001,1.137,14.09,611.289,31.379,31.0,60.62,100,31.379
2026-06-08_00:30:57,22.743,-19.997,454.804993,1.137,14.216,616.843,31.483,31.0,60.62,100,31.483
2026-06-08_00:30:58,22.735001,-19.997,454.713013,1.137,14.343,622.398,31.579,31.0,60.792,100,31.579
2026-06-08_00:30:59,22.729,-20.0,454.610992,1.136,14.469,627.954,31.659,31.0,60.792,100,31.659
2026-06-08_00:31:00,22.723,-20.0,454.502991,1.136,14.595,633.51,31.751,31.0,60.792,100,31.751
2026-06-08_00:31:01,22.719,-20.002001,454.455994,1.136,14.721,639.066,31.85,31.0,60.965,100,31.85
2026-06-08_00:31:02,22.712,-19.997,454.187988,1.136,14.848,644.622,31.958,31.0,60.965,100,31.958
2026-06-08_00:31:03,22.705999,-19.995001,454.020996,1.135,14.974,650.176,32.047,31.0,61.137,100,32.047
2026-06-08_00:31:04,22.698,-19.996,453.881012,1.135,15.1,655.73,32.113,31.0,61.137,100,32.113
2026-06-08_00:31:05,22.695999,-19.993,453.792999,1.135,15.226,661.285,32.188,31.0,61.137,100,32.188
2026-06-08_00:31:06,22.688999,-19.995001,453.697998,1.135,15.352,666.841,32.261,31.0,61.308,100,32.261
2026-06-08_00:31:07,22.683001,-19.996,453.596008,1.135,15.478,672.394,32.346,31.0,61.308,100,32.346
2026-06-08_00:31:08,22.677999,-19.997999,453.552002,1.134,15.604,677.949,32.431,31.0,61.308,100,32.431
2026-06-08_00:31:09,22.671,-19.997999,453.437988,1.134,15.73,683.502,32.506,31.0,61.48,100,32.506
2026-06-08_00:31:10,22.662001,-19.997,453.208008,1.134,15.856,689.055,32.585,31.0,61.48,100,32.585
2026-06-08_00:31:11,22.657,-19.990999,452.941986,1.133,15.981,694.61,32.666,31.0,61.651,100,32.666
2026-06-08_00:31:12,22.649,-20.0,452.988007,1.132,16.107,700.165,32.744,31.0,61.651,100,32.744
2026-06-08_00:31:13,22.643999,-19.999001,452.867004,1.132,16.233,705.72,32.845,31.0,61.651,100,32.845
2026-06-08_00:31:14,22.634001,-19.997,452.622986,1.132,16.359,711.275,32.901,31.0,61.651,100,32.901
2026-06-08_00:31:15,22.628,-19.999001,452.583008,1.131,16.485,716.832,32.98,31.0,61.764,100,32.98
2026-06-08_00:31:16,22.624001,-19.995001,452.416992,1.132,16.61,722.385,33.074,31.0,61.764,100,33.074
2026-06-08_00:31:17,22.618,-19.997999,452.35199,1.131,16.736,727.94,33.154,31.0,61.764,100,33.154
2026-06-08_00:31:18,22.613001,-19.993999,452.187988,1.131,16.862,733.493,33.23,31.0,61.764,100,33.23
2026-06-08_00:31:19,22.607,-20.0,452.179993,1.131,16.987,739.048,33.305,31.0,61.764,100,33.305
2026-06-08_00:31:20,22.601999,-19.993999,451.934998,1.13,17.113,744.604,33.393,31.0,61.934,100,33.393
2026-06-08_00:31:21,22.594,-19.993999,451.838013,1.13,17.238,750.159,33.494,31.0,61.934,100,33.494
2026-06-08_00:31:22,22.587999,-20.004,451.863007,1.129,17.364,755.715,33.579,31.0,61.934,100,33.579
2026-06-08_00:31:24,22.580999,-19.999001,451.622009,1.129,17.489,761.272,33.657,31.0,61.934,100,33.657
2026-06-08_00:31:25,22.576,-19.997999,451.496002,1.129,17.615,766.829,33.734,31.0,61.934,100,33.734
2026-06-08_00:31:26,22.57,-19.992001,451.227997,1.129,17.74,772.383,33.83,31.0,62.273,100,33.83
2026-06-08_00:31:27,22.563,-19.990999,451.079987,1.129,17.865,777.936,33.898,31.0,62.273,100,33.898
2026-06-08_00:31:28,22.555,-19.993,450.970001,1.128,17.991,783.49,33.952,31.0,62.386,100,33.952
2026-06-08_00:31:29,22.549,-19.993,450.838989,1.128,18.116,789.043,34.025,31.0,62.104,100,34.025
2026-06-08_00:31:30,22.542,-19.996,450.769012,1.127,18.241,794.598,34.129,31.0,62.386,100,34.129
2026-06-08_00:31:31,22.534,-19.997999,450.696014,1.127,18.366,800.152,34.206,31.0,62.555,100,34.206
2026-06-08_00:31:32,22.530001,-19.993,450.475006,1.127,18.491,805.706,34.269,31.0,62.555,100,34.269
2026-06-08_00:31:33,22.52,-19.99,450.251007,1.126,18.617,811.261,34.326,31.0,62.723,100,34.326
2026-06-08_00:31:34,22.511999,-20.002001,450.334015,1.126,18.742,816.814,34.406,31.0,62.611,100,34.406
2026-06-08_00:31:35,22.504,-19.999001,450.084991,1.125,18.867,822.37,34.509,31.0,62.611,100,34.509
2026-06-08_00:31:36,22.499001,-19.997999,449.941986,1.125,18.992,827.925,34.572,31.0,62.442,100,34.572
2026-06-08_00:31:37,22.490999,-19.997999,449.778992,1.125,19.117,833.48,34.63,31.0,62.442,100,34.63
2026-06-08_00:31:38,22.482,-19.999001,449.644989,1.124,19.242,839.036,34.709,31.0,62.611,100,34.709
2026-06-08_00:31:39,22.476999,-19.999001,449.546997,1.124,19.367,844.591,34.8,31.0,62.442,100,34.8
2026-06-08_00:31:40,22.468,-20.000999,449.43399,1.123,19.491,850.147,34.891,31.0,62.611,100,34.891
2026-06-08_00:31:41,22.459,-20.0,449.265991,1.123,19.616,855.703,34.977,31.0,62.611,100,34.977
2026-06-08_00:31:42,22.452,-20.004999,449.22699,1.123,19.741,861.258,35.035,31.0,62.611,100,35.035
2026-06-08_00:31:43,22.441999,-19.996,448.859009,1.122,19.866,866.814,35.128,31.0,62.611,100,35.128
2026-06-08_00:31:44,22.437,-19.990999,448.558014,1.122,19.99,872.37,35.204,31.0,62.723,100,35.204
2026-06-08_00:31:45,22.431999,-19.987,448.399994,1.122,20.115,877.923,35.241,31.0,62.611,100,35.241
2026-06-08_00:31:46,22.424,-19.992001,448.321991,1.121,20.24,883.477,35.288,31.0,62.611,100,35.288
2026-06-08_00:31:47,22.417,-19.995001,448.252991,1.121,20.364,889.031,35.375,31.0,62.779,100,35.375
2026-06-08_00:31:48,22.406,-20.002001,448.187012,1.121,20.489,894.586,35.463,31.0,62.611,100,35.463
2026-06-08_00:31:49,22.399,-19.997,447.931,1.12,20.613,900.143,35.527,31.0,62.779,100,35.527
2026-06-08_00:31:50,22.391001,-19.996,447.73999,1.12,20.737,905.699,35.619,31.0,62.779,100,35.619
2026-06-08_00:31:51,22.384001,-19.997999,447.657013,1.119,20.862,911.253,35.718,31.0,62.779,100,35.718
2026-06-08_00:31:52,22.374001,-19.999001,447.480011,1.119,20.986,916.809,35.791,31.0,62.779,100,35.791
2026-06-08_00:31:53,22.364,-20.000999,447.338989,1.118,21.11,922.365,35.819,31.0,62.779,100,35.819
2026-06-08_00:31:54,22.358,-20.003,447.255005,1.118,21.235,927.92,35.89,31.0,62.779,100,35.89
2026-06-08_00:31:55,22.349001,-19.997,446.971985,1.118,21.359,933.477,35.935,31.0,62.947,100,35.935
2026-06-08_00:31:56,22.34,-19.995001,446.751007,1.117,21.483,939.031,35.98,31.0,62.779,100,35.98
2026-06-08_00:31:57,22.330999,-20.000999,446.665985,1.117,21.607,944.586,36.021,31.0,62.947,100,36.021
2026-06-08_00:31:58,22.320999,-19.999001,446.459991,1.116,21.731,950.142,36.081,31.0,62.947,100,36.081
2026-06-08_00:31:59,22.318001,-19.996,446.304993,1.116,21.855,955.697,36.122,31.0,62.947,100,36.122
2026-06-08_00:32:00,22.309,-19.992001,446.031006,1.115,21.979,961.254,36.148,31.0,62.947,100,36.148
2026-06-08_00:32:01,22.299,-19.997999,445.963013,1.115,22.103,966.808,36.184,31.0,62.947,100,36.184
2026-06-08_00:32:02,22.294001,-20.0,445.890991,1.115,22.227,972.364,36.231,31.0,62.947,100,36.231
2026-06-08_00:32:03,22.284,-19.997999,445.661011,1.114,22.351,977.92,36.297,31.0,62.947,100,36.297
2026-06-08_00:32:04,22.275999,-19.997,445.468994,1.114,22.475,983.475,36.362,31.0,62.947,100,36.362
2026-06-08_00:32:05,22.268999,-19.995001,445.321014,1.114,22.598,989.03,36.445,31.0,63.128,100,36.445
2026-06-08_00:32:06,22.259001,-20.002001,445.238007,1.113,22.722,994.584,36.5,31.0,63.128,100,36.5
2026-06-08_00:32:07,22.250999,-20.000999,445.078003,1.112,22.846,1000.139,36.571,31.0,63.128,100,36.571
2026-06-08_00:32:08,22.245001,-19.997999,444.897003,1.113,22.969,1005.695,36.615,32.0,63.128,100,36.615
2026-06-08_00:32:09,22.24,-20.002001,444.886993,1.112,23.093,1011.249,36.693,32.0,63.128,100,36.693
2026-06-08_00:32:10,22.23,-19.995001,444.515015,1.112,23.216,1016.804,36.747,32.0,63.128,100,36.747
2026-06-08_00:32:11,22.221001,-20.002001,444.487,1.111,23.34,1022.359,36.816,32.0,63.128,100,36.816
2026-06-08_00:32:12,22.215,-19.995001,444.227997,1.111,23.463,1027.915,36.82,32.0,63.128,100,36.82
2026-06-08_00:32:13,22.205999,-19.997,444.084991,1.111,23.587,1033.47,36.835,32.0,63.128,100,36.835
2026-06-08_00:32:14,22.201,-19.993,443.88501,1.111,23.71,1039.025,36.892,32.0,63.128,100,36.892
2026-06-08_00:32:15,22.193001,-19.992001,443.697998,1.11,23.833,1044.58,36.98,32.0,63.128,100,36.98
2026-06-08_00:32:16,22.181999,-19.995001,443.591003,1.11,23.956,1050.133,37.032,32.0,63.253,100,37.032
2026-06-08_00:32:17,22.174999,-19.993,443.419006,1.109,24.08,1055.687,37.082,32.0,63.253,100,37.082
2026-06-08_00:32:18,22.164,-20.002001,443.350006,1.108,24.203,1061.241,37.114,32.0,63.128,100,37.114
2026-06-08_00:32:19,22.158001,-19.999001,443.164001,1.108,24.326,1066.797,37.157,32.0,63.253,100,37.157
2026-06-08_00:32:20,22.149,-20.002001,443.029999,1.108,24.449,1072.353,37.21,32.0,63.253,100,37.21
2026-06-08_00:32:21,22.139,-20.002001,442.850006,1.107,24.572,1077.909,37.309,32.0,63.253,100,37.309
2026-06-08_00:32:22,22.132999,-20.0,442.703003,1.107,24.695,1083.466,37.403,32.0,63.253,100,37.403
2026-06-08_00:32:23,22.124001,-20.0,442.509003,1.106,24.818,1089.02,37.468,32.0,63.441,100,37.468
2026-06-08_00:32:24,22.114,-19.999001,442.274994,1.106,24.941,1094.575,37.546,32.0,63.752,100,37.546
2026-06-08_00:32:25,22.107,-20.007999,442.322998,1.105,25.064,1100.131,37.637,32.0,63.752,100,37.637
2026-06-08_00:32:26,22.093,-20.006001,442.023987,1.105,25.187,1105.69,37.691,32.0,63.752,100,37.691
2026-06-08_00:32:27,22.087999,-20.003,441.859985,1.104,25.309,1111.247,37.755,32.0,63.752,100,37.755
2026-06-08_00:32:28,22.077999,-20.002001,441.625,1.104,25.432,1116.804,37.847,33.0,63.752,100,37.847
2026-06-08_00:32:29,22.066999,-19.995001,441.235992,1.104,25.555,1122.36,37.912,33.0,63.939,100,37.912
2026-06-08_00:32:30,22.063,-19.997,441.213989,1.103,25.677,1127.915,37.987,33.0,63.939,100,37.987
2026-06-08_00:32:31,22.051001,-19.99,440.865997,1.103,25.8,1133.47,38.027,33.0,63.752,100,38.027
2026-06-08_00:32:32,22.042,-19.990999,440.712006,1.103,25.922,1139.023,38.104,33.0,63.441,100,38.104
2026-06-08_00:32:33,22.034,-19.999001,440.683014,1.102,26.045,1144.578,38.178,33.0,63.441,100,38.178
2026-06-08_00:32:34,22.027,-19.995001,440.468994,1.102,26.167,1150.133,38.186,33.0,63.441,100,38.186
2026-06-08_00:32:35,22.02,-19.997999,440.390015,1.101,26.29,1155.687,38.234,33.0,63.441,100,38.234
2026-06-08_00:32:36,22.011,-19.997,440.174011,1.101,26.412,1161.242,38.307,33.0,63.628,100,38.307
2026-06-08_00:32:37,22.002001,-19.995001,439.945007,1.1,26.534,1166.797,38.363,33.0,63.628,100,38.363
2026-06-08_00:32:38,21.992001,-19.997,439.790985,1.1,26.656,1172.352,38.443,33.0,63.441,100,38.443
2026-06-08_00:32:39,21.985001,-19.997,439.661987,1.099,26.778,1177.907,38.517,33.0,63.628,100,38.517
2026-06-08_00:32:40,21.972,-19.997999,439.459991,1.099,26.901,1183.461,38.563,33.0,63.628,100,38.563
2026-06-08_00:32:41,21.964001,-20.000999,439.377014,1.098,27.023,1189.017,38.559,33.0,63.628,100,38.559
2026-06-08_00:32:42,21.952999,-20.004999,439.221985,1.097,27.145,1194.573,38.625,33.0,63.628,100,38.625
2026-06-08_00:32:43,21.945999,-20.009001,439.147003,1.097,27.267,1200.129,38.684,33.0,63.628,100,38.684
2026-06-08_00:32:44,21.938,-20.002001,438.821014,1.097,27.389,1205.687,38.722,33.0,63.628,100,38.722
2026-06-08_00:32:45,21.927999,-19.999001,438.571014,1.096,27.511,1211.243,38.743,33.0,63.628,100,38.743
2026-06-08_00:32:46,21.919001,-19.996,438.309998,1.096,27.632,1216.799,38.777,33.0,63.628,100,38.777
2026-06-08_00:32:47,21.91,-20.0,438.212006,1.096,27.754,1222.354,38.861,33.0,63.628,100,38.861
2026-06-08_00:32:48,21.902,-19.997,438.001007,1.095,27.876,1227.909,38.936,33.0,63.628,100,38.936
2026-06-08_00:32:49,21.889999,-20.000999,437.877991,1.095,27.997,1233.465,39.018,33.0,63.628,100,39.018
2026-06-08_00:32:50,21.881001,-20.000999,437.708008,1.094,28.119,1239.02,39.083,33.0,63.628,100,39.083
2026-06-08_00:32:51,21.868999,-19.995001,437.278015,1.094,28.241,1244.575,39.129,33.0,63.815,100,39.129
2026-06-08_00:32:52,21.858,-19.996,437.140991,1.093,28.362,1250.129,39.2,33.0,63.628,100,39.2
2026-06-08_00:32:53,21.851,-19.997999,437.015015,1.093,28.484,1255.684,39.276,33.0,63.815,100,39.276
2026-06-08_00:32:54,21.841999,-19.997999,436.826996,1.092,28.605,1261.24,39.339,33.0,63.815,100,39.339
2026-06-08_00:32:55,21.830999,-19.997999,436.605988,1.092,28.726,1266.795,39.434,33.0,63.815,100,39.434
2026-06-08_00:32:56,21.82,-20.0,436.428009,1.091,28.847,1272.35,39.527,33.0,63.815,100,39.527
2026-06-08_00:32:57,21.809,-19.996,436.106995,1.091,28.969,1277.906,39.623,33.0,63.815,100,39.623
2026-06-08_00:32:58,21.799,-19.997,435.938995,1.09,29.09,1283.461,39.726,33.0,63.815,100,39.726
2026-06-08_00:32:59,21.789,-19.999001,435.807007,1.09,29.211,1289.016,39.797,33.0,63.815,100,39.797
2026-06-08_00:33:00,21.778,-19.993,435.490997,1.089,29.332,1294.572,39.861,33.0,63.815,100,39.861
2026-06-08_00:33:01,21.764999,-20.003,435.475006,1.088,29.574,1305.683,39.882,33.0,63.815,100,39.882
2026-06-08_00:33:02,21.754999,-19.997999,435.09201,1.088,29.695,1311.238,39.929,33.0,63.815,100,39.929
2026-06-08_00:33:03,21.743999,-19.995001,434.880005,1.088,29.816,1316.793,39.997,33.0,63.815,100,39.997
2026-06-08_00:33:04,21.733999,-19.999001,434.752991,1.087,29.936,1322.348,40.008,33.0,63.815,100,40.008
2026-06-08_00:33:05,21.725,-19.992001,434.402008,1.087,30.057,1327.902,39.969,33.0,63.628,100,39.969
2026-06-08_00:33:06,21.712,-19.999001,434.303009,1.086,30.178,1333.457,40.0,33.0,63.815,100,40.0
2026-06-08_00:33:07,21.702999,-19.997,434.054993,1.085,30.298,1339.013,40.08,33.0,63.628,100,40.08
2026-06-08_00:33:08,21.693001,-19.997999,433.868011,1.085,30.419,1344.568,40.158,33.0,63.815,100,40.158
2026-06-08_00:33:09,21.681999,-19.990999,433.497986,1.085,30.539,1350.122,40.238,33.0,63.628,100,40.238
2026-06-08_00:33:10,21.672001,-19.993999,433.338013,1.084,30.659,1355.677,40.273,33.0,63.628,100,40.273
2026-06-08_00:33:11,21.664,-19.999001,433.279999,1.083,30.78,1361.233,40.322,33.0,63.628,100,40.322
2026-06-08_00:33:12,21.65,-20.0,433.027008,1.083,30.9,1366.788,40.397,33.0,63.628,100,40.397
2026-06-08_00:33:13,21.634001,-19.999001,432.69101,1.082,31.02,1372.344,40.47,33.0,63.628,100,40.47
2026-06-08_00:33:14,21.625999,-20.000999,432.60199,1.081,31.141,1377.901,40.562,33.0,63.628,100,40.562
2026-06-08_00:33:15,21.614,-19.995001,432.256989,1.081,31.261,1383.455,40.64,33.0,63.628,100,40.64
2026-06-08_00:33:16,21.607,-19.997999,432.157013,1.08,31.381,1389.01,40.692,33.0,63.815,100,40.692
2026-06-08_00:33:17,21.594,-20.0,431.938995,1.08,31.501,1394.565,40.734,33.0,63.628,100,40.734
2026-06-08_00:33:18,21.583,-20.004,431.794006,1.079,31.621,1400.122,40.755,33.0,63.628,100,40.755
2026-06-08_00:33:19,21.572001,-20.002001,431.528015,1.078,31.74,1405.68,40.819,33.0,63.628,100,40.819
2026-06-08_00:33:20,21.556999,-20.004999,431.315002,1.078,31.86,1411.236,40.879,33.0,63.628,100,40.879
2026-06-08_00:33:21,21.546,-20.004,431.062012,1.077,31.98,1416.793,40.977,33.0,63.628,100,40.977
2026-06-08_00:33:22,21.535999,-20.003,430.822998,1.076,32.1,1422.35,41.018,33.0,63.628,100,41.018
2026-06-08_00:33:23,21.521999,-19.997999,430.406006,1.076,32.219,1427.906,41.072,33.0,63.628,100,41.072
2026-06-08_00:33:24,21.511,-20.002001,430.278992,1.076,32.339,1433.461,41.13,33.0,63.628,100,41.13
2026-06-08_00:33:25,21.497,-20.000999,429.981995,1.075,32.458,1439.017,41.169,33.0,63.628,100,41.169
2026-06-08_00:33:26,21.483999,-20.003,429.766998,1.074,32.578,1444.573,41.202,33.0,63.628,100,41.202
2026-06-08_00:33:27,21.469,-19.997999,429.351013,1.073,32.697,1450.13,41.25,33.0,63.628,100,41.25
2026-06-08_00:33:28,21.457001,-19.993999,429.028015,1.073,32.816,1455.685,41.296,33.0,63.628,100,41.296
2026-06-08_00:33:29,21.444,-20.0,428.889008,1.072,32.935,1461.241,41.302,33.0,63.628,100,41.302
2026-06-08_00:33:30,21.434999,-20.004,428.795013,1.072,33.054,1466.798,41.333,33.0,63.628,100,41.333
2026-06-08_00:33:31,21.421,-20.004,428.528015,1.071,33.173,1472.355,41.315,33.0,63.628,100,41.315
2026-06-08_00:33:32,21.41,-19.996,428.13501,1.071,33.292,1477.911,41.289,33.0,63.441,100,41.289
2026-06-08_00:33:33,21.393,-19.996,427.809998,1.07,33.411,1483.466,41.32,33.0,63.628,100,41.32
2026-06-08_00:33:34,21.385,-19.993999,427.634003,1.07,33.53,1489.02,41.385,33.0,63.441,100,41.385
2026-06-08_00:33:35,21.372,-19.996,427.423004,1.069,33.649,1494.573,41.419,33.0,63.441,100,41.419
2026-06-08_00:33:36,21.356001,-19.996,427.148987,1.068,33.767,1500.128,41.483,33.0,63.441,100,41.483
2026-06-08_00:33:37,21.347,-19.997999,426.968994,1.067,33.886,1505.684,41.562,33.0,63.441,100,41.562
2026-06-08_00:33:38,21.332001,-19.999001,426.709015,1.067,34.005,1511.241,41.603,33.0,63.441,100,41.603
2026-06-08_00:33:39,21.318001,-19.997999,426.391998,1.066,34.123,1516.796,41.619,33.0,63.441,100,41.619
2026-06-08_00:33:40,21.304001,-19.995001,426.075989,1.066,34.242,1522.35,41.641,33.0,63.441,100,41.641
2026-06-08_00:33:41,21.295,-20.0,425.915985,1.065,34.36,1527.906,41.745,33.0,63.441,100,41.745
2026-06-08_00:33:42,21.283001,-19.997999,425.64801,1.064,34.478,1533.461,41.842,33.0,63.441,100,41.842
2026-06-08_00:33:43,21.27,-19.999001,425.398987,1.063,34.596,1539.018,41.91,33.0,63.441,100,41.91
2026-06-08_00:33:44,21.257999,-19.997999,425.148987,1.063,34.714,1544.573,41.968,33.0,63.441,100,41.968
2026-06-08_00:33:45,21.246,-20.0,424.936005,1.062,34.833,1550.128,42.062,33.0,63.628,100,42.062
2026-06-08_00:33:46,21.233,-19.999001,424.721008,1.062,34.951,1555.685,42.139,33.0,63.441,100,42.139
2026-06-08_00:33:47,21.218,-19.997,424.393005,1.061,35.068,1561.241,42.236,33.0,63.628,100,42.236
2026-06-08_00:33:48,21.209,-20.006001,424.364014,1.06,35.186,1566.798,42.311,33.0,63.815,100,42.311
2026-06-08_00:33:49,21.198999,-20.004,424.122986,1.06,35.304,1572.355,42.397,33.0,63.815,100,42.397
2026-06-08_00:33:50,21.187,-20.003,423.812012,1.059,35.422,1577.912,42.478,33.0,63.815,100,42.478
2026-06-08_00:33:51,21.172001,-20.007999,423.631012,1.058,35.54,1583.469,42.556,33.0,63.628,100,42.556
2026-06-08_00:33:52,21.159,-20.007,423.34201,1.058,35.657,1589.027,42.569,33.0,63.628,100,42.569
2026-06-08_00:33:53,21.149,-20.003,423.071014,1.057,35.775,1594.584,42.615,33.0,63.441,100,42.615
2026-06-08_00:33:54,21.136,-20.002001,422.777008,1.057,35.892,1600.14,42.636,33.0,63.441,100,42.636
2026-06-08_00:33:55,21.125,-19.999001,422.511993,1.056,36.01,1605.697,42.664,33.0,63.441,100,42.664
2026-06-08_00:33:56,21.114,-19.997,422.223999,1.056,36.127,1611.252,42.729,33.0,63.441,100,42.729
2026-06-08_00:33:57,21.1,-19.995001,421.921997,1.055,36.244,1616.808,42.753,33.0,63.441,100,42.753
2026-06-08_00:33:58,21.087999,-19.993,421.692993,1.055,36.361,1622.363,42.812,33.0,63.441,100,42.812
2026-06-08_00:33:59,21.075001,-20.002001,421.632996,1.054,36.479,1627.918,42.864,33.0,63.441,100,42.864
2026-06-08_00:34:00,21.066999,-19.999001,421.372986,1.053,36.596,1633.474,42.939,33.0,63.441,100,42.939
2026-06-08_00:34:01,21.054001,-19.993,420.989014,1.053,36.713,1639.029,43.018,33.0,63.441,100,43.018
2026-06-08_00:34:03,21.041,-19.996,420.799988,1.052,36.829,1644.582,43.079,33.0,63.441,100,43.079
2026-06-08_00:34:04,21.030001,-19.995001,420.571991,1.052,36.946,1650.136,43.122,33.0,63.441,100,43.122
2026-06-08_00:34:05,21.02,-20.0,420.421997,1.052,37.063,1655.691,43.182,33.0,63.441,100,43.182
2026-06-08_00:34:06,21.007999,-19.999001,420.147003,1.05,37.18,1661.246,43.211,33.0,63.441,100,43.211
2026-06-08_00:34:07,20.995001,-20.003,419.984009,1.05,37.297,1666.803,43.229,33.0,63.441,100,43.229
2026-06-08_00:34:08,20.988001,-19.996,419.701996,1.05,37.413,1672.359,43.153,33.0,63.441,100,43.153
2026-06-08_00:34:09,20.975,-19.999001,419.516998,1.049,37.53,1677.914,43.215,33.0,63.441,100,43.215
2026-06-08_00:34:10,20.962999,-20.002001,419.311005,1.048,37.646,1683.469,43.308,33.0,63.441,100,43.308
2026-06-08_00:34:11,20.954,-20.000999,419.119995,1.047,37.763,1689.024,43.433,33.0,63.441,100,43.433
2026-06-08_00:34:12,20.940001,-20.002001,418.867004,1.047,37.879,1694.58,43.474,33.0,63.253,100,43.474
2026-06-08_00:34:13,20.927999,-20.003,418.651001,1.046,37.995,1700.137,43.529,33.0,63.628,100,43.529
2026-06-08_00:34:14,20.919001,-20.003,418.490997,1.046,38.112,1705.693,43.575,33.0,63.752,100,43.575
2026-06-08_00:34:15,20.908001,-19.999001,418.214996,1.046,38.228,1711.25,43.626,33.0,63.441,100,43.626
2026-06-08_00:34:16,20.896,-20.0,417.977997,1.045,38.344,1716.805,43.709,33.0,63.441,100,43.709
2026-06-08_00:34:17,20.886,-20.000999,417.794006,1.044,38.46,1722.361,43.783,33.0,63.253,100,43.783
2026-06-08_00:34:18,20.877001,-20.002001,417.589996,1.044,38.576,1727.917,43.863,33.0,63.566,100,43.863
2026-06-08_00:34:19,20.863001,-19.995001,417.22699,1.044,38.692,1733.474,43.929,33.0,63.441,100,43.929
2026-06-08_00:34:20,20.855,-19.999001,417.123993,1.043,38.808,1739.029,43.91,33.0,63.566,100,43.91
2026-06-08_00:34:21,20.841999,-20.000999,416.915009,1.042,38.924,1744.585,43.937,33.0,63.441,100,43.937
2026-06-08_00:34:22,20.834999,-19.995001,416.605011,1.042,39.04,1750.142,44.01,33.0,63.253,100,44.01
2026-06-08_00:34:23,20.82,-19.996,416.404999,1.041,39.155,1755.697,44.043,33.0,63.253,100,44.043
2026-06-08_00:34:24,20.812,-20.004,416.342987,1.041,39.271,1761.253,44.05,33.0,63.253,100,44.05
2026-06-08_00:34:25,20.799,-20.0,416.001007,1.04,39.387,1766.81,44.065,33.0,63.253,100,44.065
2026-06-08_00:34:26,20.792,-20.003,415.890015,1.039,39.502,1772.366,44.097,33.0,63.253,100,44.097
2026-06-08_00:34:27,20.780001,-20.002001,415.661987,1.039,39.618,1777.923,44.119,33.0,63.253,100,44.119
2026-06-08_00:34:28,20.768,-20.003,415.433014,1.038,39.733,1783.48,44.2,33.0,63.253,100,44.2
2026-06-08_00:34:29,20.754999,-19.997999,415.114014,1.038,39.849,1789.037,44.323,33.0,63.441,100,44.323
2026-06-08_00:34:30,20.752001,-20.004,415.149994,1.038,39.964,1794.592,44.398,33.0,63.253,100,44.398
2026-06-08_00:34:31,20.740999,-20.000999,414.869995,1.037,40.079,1800.149,44.395,33.0,63.253,100,44.395
2026-06-08_00:34:32,20.729,-19.993999,414.481995,1.037,40.194,1805.704,44.41,33.0,63.253,100,44.41
2026-06-08_00:34:33,20.723,-19.997999,414.446014,1.036,40.31,1811.259,44.468,33.0,63.253,100,44.468
2026-06-08_00:34:34,20.711,-20.0,414.238007,1.036,40.425,1816.814,44.53,33.0,63.253,100,44.53
2026-06-08_00:34:35,20.700001,-19.997999,414.062988,1.035,40.54,1822.37,44.577,33.0,63.441,100,44.577
2026-06-08_00:34:36,20.690001,-20.000999,413.867004,1.034,40.655,1827.926,44.603,33.0,63.441,100,44.603
2026-06-08_00:34:37,20.684999,-20.0,413.64801,1.034,40.77,1833.482,44.546,33.0,63.441,100,44.546
2026-06-08_00:34:38,20.67,-19.995001,413.363007,1.034,40.885,1839.037,44.639,33.0,63.253,100,44.639
2026-06-08_00:34:39,20.662001,-19.996,413.183014,1.033,40.999,1844.593,44.714,33.0,63.253,100,44.714
2026-06-08_00:34:40,20.653,-20.002001,413.109009,1.033,41.114,1850.148,44.717,33.0,63.253,100,44.717
2026-06-08_00:34:41,20.643999,-20.0,412.881989,1.032,41.229,1855.704,44.791,33.0,63.253,100,44.791
2026-06-08_00:34:42,20.632999,-20.003,412.727997,1.031,41.344,1861.259,44.897,33.0,63.253,100,44.897
2026-06-08_00:34:43,20.625,-20.0,412.515991,1.031,41.458,1866.816,44.994,33.0,63.253,100,44.994
2026-06-08_00:34:44,20.615,-20.002001,412.359985,1.031,41.573,1872.372,45.074,33.0,63.253,100,45.074
2026-06-08_00:34:45,20.601,-20.003,412.10199,1.03,41.687,1877.928,45.177,33.0,63.253,100,45.177
2026-06-08_00:34:46,20.591,-20.0,411.890015,1.03,41.802,1883.485,45.243,33.0,63.253,100,45.243
2026-06-08_00:34:47,20.582001,-20.004,411.772003,1.029,41.916,1889.041,45.274,33.0,63.253,100,45.274
2026-06-08_00:34:48,20.570999,-20.007,411.631012,1.028,42.031,1894.598,45.324,33.0,63.253,100,45.324
2026-06-08_00:34:49,20.563,-20.004,411.352997,1.028,42.145,1900.155,45.394,33.0,63.253,100,45.394
2026-06-08_00:34:50,20.555,-20.007,411.260986,1.027,42.259,1905.711,45.402,33.0,63.253,100,45.402
2026-06-08_00:34:51,20.544001,-20.003,410.958008,1.027,42.373,1911.269,45.428,33.0,63.253,100,45.428
2026-06-08_00:34:52,20.535,-20.006001,410.854004,1.027,42.487,1916.826,45.511,33.0,63.253,100,45.511
2026-06-08_00:34:53,20.525999,-20.004,410.628998,1.026,42.602,1922.383,45.582,33.0,63.253,100,45.582
2026-06-08_00:34:54,20.511999,-19.999001,410.247009,1.026,42.716,1927.94,45.632,33.0,63.253,100,45.632
2026-06-08_00:34:55,20.504999,-20.004999,410.237,1.025,42.83,1933.496,45.65,33.0,63.253,100,45.65
2026-06-08_00:34:56,20.493999,-20.002001,409.937012,1.025,42.944,1939.053,45.765,33.0,63.253,100,45.765
2026-06-08_00:34:57,20.483999,-20.004999,409.796997,1.024,43.057,1944.609,45.893,33.0,63.253,100,45.893
2026-06-08_00:34:58,20.476999,-20.002001,409.605011,1.024,43.171,1950.166,46.002,33.0,63.253,100,46.002
2026-06-08_00:34:59,20.466999,-19.995001,409.321991,1.024,43.285,1955.722,46.069,33.0,63.253,100,46.069
2026-06-08_00:35:00,20.459,-19.999001,409.201996,1.023,43.399,1961.277,46.14,33.0,63.253,100,46.14
2026-06-08_00:35:01,20.448999,-19.999001,408.980988,1.022,43.512,1966.833,46.231,33.0,63.253,100,46.231
2026-06-08_00:35:02,20.441,-19.999001,408.821014,1.022,43.626,1972.388,46.341,33.0,63.128,100,46.341
2026-06-08_00:35:03,20.429001,-20.0,408.597992,1.021,43.74,1977.944,46.377,33.0,63.128,100,46.377
2026-06-08_00:35:04,20.421,-20.006001,408.556,1.021,43.853,1983.499,46.429,33.0,63.128,100,46.429
2026-06-08_00:35:05,20.409,-20.004,408.29599,1.021,44.08,1994.614,46.514,33.0,63.128,100,46.514
2026-06-08_00:35:06,20.4,-19.997999,407.963989,1.02,44.193,2000.169,46.575,33.0,63.128,100,46.575
2026-06-08_00:35:07,20.386999,-20.0,407.765015,1.019,44.307,2005.725,46.686,33.0,63.128,100,46.686
2026-06-08_00:35:08,20.377001,-19.995001,407.459991,1.019,44.42,2011.28,46.788,33.0,63.128,100,46.788
2026-06-08_00:35:09,20.371,-19.999001,407.434998,1.019,44.533,2016.836,46.857,33.0,63.128,100,46.857
2026-06-08_00:35:10,20.361,-19.997,407.186005,1.018,44.646,2022.391,46.836,33.0,63.128,100,46.836
2026-06-08_00:35:11,20.348,-19.997,406.954987,1.018,44.759,2027.946,46.853,33.0,63.128,100,46.853
2026-06-08_00:35:12,20.339001,-19.997999,406.799011,1.018,44.872,2033.501,46.887,33.0,63.253,100,46.887
2026-06-08_00:35:13,20.327,-20.004,406.669006,1.016,44.985,2039.058,46.898,33.0,62.947,100,46.898
2026-06-08_00:35:14,20.318001,-19.999001,406.371002,1.016,45.098,2044.613,46.918,33.0,63.065,100,46.918
2026-06-08_00:35:15,20.309,-19.997,406.127991,1.016,45.211,2050.169,46.845,33.0,63.253,100,46.845
2026-06-08_00:35:16,20.299999,-20.000999,406.059998,1.015,45.324,2055.726,46.804,33.0,63.253,100,46.804
2026-06-08_00:35:17,20.291,-20.002001,405.880005,1.015,45.436,2061.282,46.84,33.0,62.947,100,46.84
2026-06-08_00:35:18,20.278999,-19.995001,405.501007,1.014,45.549,2066.836,46.919,33.0,63.128,100,46.919
2026-06-08_00:35:19,20.268999,-20.002001,405.502014,1.013,45.662,2072.393,46.971,33.0,62.947,100,46.971
2026-06-08_00:35:20,20.259001,-20.0,405.230011,1.013,45.774,2077.949,46.997,33.0,62.947,100,46.997
2026-06-08_00:35:21,20.245001,-20.0,404.968994,1.013,45.887,2083.504,47.02,33.0,62.947,100,47.02
2026-06-08_00:35:22,20.239,-20.0,404.824005,1.012,45.999,2089.06,47.063,33.0,62.947,100,47.063
2026-06-08_00:35:23,20.226,-19.995001,404.5,1.012,46.111,2094.615,47.142,33.0,62.947,100,47.142
2026-06-08_00:35:24,20.216,-20.004999,404.484985,1.011,46.224,2100.171,47.236,33.0,62.947,100,47.236
2026-06-08_00:35:25,20.205,-20.000999,404.165009,1.01,46.336,2105.727,47.283,33.0,62.947,100,47.283
2026-06-08_00:35:26,20.198,-20.002001,404.035004,1.01,46.448,2111.283,47.345,33.0,62.779,100,47.345
2026-06-08_00:35:27,20.188,-20.000999,403.803986,1.009,46.56,2116.84,47.409,33.0,62.947,100,47.409
2026-06-08_00:35:28,20.172001,-20.0,403.460999,1.009,46.673,2122.396,47.515,33.0,62.947,100,47.515
2026-06-08_00:35:29,20.166,-20.002001,403.388,1.009,46.785,2127.952,47.586,34.0,62.947,100,47.586
2026-06-08_00:35:30,20.155001,-20.002001,403.158997,1.008,46.897,2133.51,47.607,34.0,62.779,100,47.607
2026-06-08_00:35:31,20.145,-19.997,402.862,1.007,47.009,2139.066,47.721,34.0,62.947,100,47.721
2026-06-08_00:35:32,20.132,-19.999001,402.644012,1.006,47.12,2144.621,47.784,34.0,62.947,100,47.784
2026-06-08_00:35:33,20.122999,-20.002001,402.519989,1.006,47.232,2150.178,47.878,34.0,62.779,100,47.878
2026-06-08_00:35:34,20.111,-20.004,402.351013,1.005,47.344,2155.735,48.039,34.0,62.779,100,48.039
2026-06-08_00:35:35,20.097,-20.003,402.117004,1.005,47.456,2161.292,48.196,34.0,62.947,100,48.196
2026-06-08_00:35:36,20.084999,-20.000999,401.826996,1.004,47.567,2166.849,48.188,34.0,62.779,100,48.188
2026-06-08_00:35:37,20.076,-20.0,401.542999,1.004,47.679,2172.405,48.164,34.0,62.779,100,48.164
2026-06-08_00:35:38,20.066,-19.996,401.259003,1.003,47.79,2177.96,48.225,34.0,62.779,100,48.225
2026-06-08_00:35:39,20.052999,-19.997,401.013,1.003,47.902,2183.515,48.324,34.0,62.779,100,48.324
2026-06-08_00:35:40,20.041,-19.999001,400.826996,1.002,48.013,2189.071,48.32,34.0,62.779,100,48.32
2026-06-08_00:35:41,20.030001,-19.999001,400.601013,1.001,48.124,2194.626,48.422,34.0,62.779,100,48.422
2026-06-08_00:35:42,20.017,-20.000999,400.40799,1.001,48.236,2200.182,48.524,34.0,62.779,100,48.524
2026-06-08_00:35:43,20.007999,-19.995001,400.095001,1.001,48.347,2205.737,48.662,33.0,62.611,100,48.662
2026-06-08_00:35:44,19.995001,-20.0,399.903992,1.0,48.458,2211.293,48.776,33.0,62.779,100,48.776
